Repository: Volkov-da/Introduction-to-Data-Science-2020

# Introduction-to-Data-Science-2020
Here I will store my HW's and projects on a Skoltech Introduction to Data Science courses

Final project. Predicting Curie temperature using machine learning.

File: FinalProject/data/raw_data.csv (part 1 of 3)
Name,Tc (K),Source,Page
(Ce0.05La0.95)3Al11,1.3,2,2
(Ce0.7La0.3)3Al11,3.7,2,2
(Ce0.9La0.1)3Al11,5.4,2,2
(Co0.38Fe0.62)2P,459.0,2,3
(Co0.4Fe0.6)2P,453.0,2,3
(Co0.4Mn0.6)2P,445.0,2,3
(Co0.5Mn0.5)2P,583.0,2,3
(Co0.5Mn0.5)2P,583.0,2,3
(Co0.6Fe0.4)2P,407.0,2,3
(Co0.7Fe0.3)2P,286.0,2,3
(Co0.7Mn0.3)2P,386.0,2,3
(Co0.8Fe0.2)2P,140.0,2,3
(Co0.8Mn0.2)2P,218.0,2,3
(Co0.8Mn0.2)2P,200.0,2,3
(Dy0.10Er0.90)Al2,16.3,4 V12,461
(Dy0.25Er0.75)Al2,24.0,4 V12,461
(Dy0.26Er0.74)Ni2,9.5,4 V12,467
(Dy0.40Er0.60)Al2,32.0,4 V12,461
(Dy0.50Er0.50)Al2,46.0,4 V12,461
(Dy0.50Er0.50)Al2,37.8,4 V12,461
(Dy0.55Er0.45)Al2,39.3,4 V12,461
(Dy0.70Er0.30)Al2,45.5,4 V12,461
(Dy0.85Er0.15)Al2,54.4,4 V12,461
(Fe0.50V0.50)2O3,455.0,2,13
(Fe0.5Cr0.5)3Se4,220.0,2,10
(Fe0.5Ni0.5)2P,60.0,2,11
(Fe0.77Al0.23)2O3,810.0,2,10
(Fe0.7Ni0.3)2P,270.0,2,11
(Fe0.8Cr0.2)3Se4,330.0,2,10
(Fe0.92Ni0.08)2P,342.0,2,11
(Fe0.97Cu0.03)2P,265.0,4 V6,231
(Fe0.9Ni0.1)2P,340.0,2,11
(Ga0.92Mn0.08)As,170.0,1,376
(Gd0.10Dy0.90)Ni2,28.0,4 V12,467
(Gd0.2Er0.8)NiAl,21.0,4 V12,468
(Gd0.2Er0.8)NiAl,11.0,4 V12,468
(Gd0.4Er0.6)NiAl,32.0,4 V12,468
(Gd0.4Er0.6)NiAl,9.0,4 V12,468
(Gd0.54Er0.46)NiAl,13.0,4 V12,468
(Gd0.54Er0.46)NiAl,37.0,4 V12,468
(Gd0.7Er0.3)NiAl,16.0,4 V12,468
(Gd0.7Er0.3)NiAl,47.0,4 V12,468
(Gd3)Fe2.5Al2.5O12,175.0,2,14
(Gd3)Fe3.5Al1.5O12,30.0,2,14
(Gd3)Fe3.5Al1.5O12,345.0,2,14
(Ho0.5Dy0.5)Al2.25,34.0,4 V12,462
(La0.70Cd0.30)MnO3,326.0,2,17
(La0.70Pb0.30)MnO3,361.0,2,17
(La0.7Ca0.3)MnO3,260.0,2,17
(La0.7Ca0.3)MnO3,250.0,2,17
(La0.7Sr0.3)MnO3,250.0,1,376
(La0.8Ca0.2)MnO3,200.0,2,17
(La0.9Ca0.1)MnO3,152.0,2,17
(Mn0.5Fe0.5)2O3,24.0,2,19
(Mn0.9Cr0.1)AlGe,573.4,4 V4,293
(Mn0.9Fe0.1)AlGe,431.2,4 V4,293
(Y3)(Fe5)O12,563.0,2,27
(Zr0.85Nb0.15)Fe2,490.0,2,29
Ag0.5In0.5Cr2Se4,50.0,2,1
Ag0.5La0.5Fe12O19,708.0,2,1
Ag51Pr14,13.0,3,NA
Ag99.5Eu0.5,6.5,2,1
AgCe,9.0,3,NA
AgCe,5.5,3,NA
AgCe,5.5,3,NA
AgCe,5.0,3,NA
AgCe,6.0,3,NA
AgCe,7.5,3,NA
AmFe2,613.0,4 V4,350
AmFe2,475.0,1,405
As3Mn4,126.15,7,NA
Au0.5Fe0.5,120.0,3,NA
Au0.5Fe0.5,178.0,3,NA
Au0.5Fe0.5,170.0,3,NA
Au2Mn,363.0,4 V4,277
Au2Mn1.4Al0.6,314.0,2,1
Au2MnAl,252.0,2,1
Au2MnAl,258.0,2,1
Au2MnAl,220.0,2,1
Au2MnAl,147.0,2,1
Au2MnIn,140.0,2,1
Au2MnZn,253.0,4 V4,291
Au4(Mn0.2Cr0.8),150.0,2,1
Au4(Mn0.2Cr0.8),45.0,2,1
Au4(Mn0.4Cr0.6),225.0,2,1
Au4(Mn0.4Cr0.6),180.0,2,1
Au4(Mn0.6Cr0.4),250.0,2,1
Au4(Mn0.8Cr0.2),340.0,2,1
Au4(Mn0.8Cr0.2),325.0,2,1
Au4(V0.5Mn0.5)Au4Cr,200.0,2,1
Au4Mn,360.0,4 V4,274
Au4Mn,371.0,4 V4,274
Au4Mn,363.0,2,1
Au4Mn,371.0,2,1
Au4Mn,360.0,2,1
Au4Mn,371.1,2,1
Au4V,53.0,4 V4,278
Au4V,57.0,3,NA
Au4V,57.0,2,1
Au4V,56.0,2,1
Au4V,53.0,2,1
Au4V,50.0,2,1
Au4V,43.0,2,1
Au4V,61.0,3,NA
Au4V,61.0,4 V4,278
Au4V,53.0,3,NA
Au4V0.93Fe0.07,75.0,4 V4,278
Au4V0.95Fe0.05,70.0,4 V4,278
Au4V0.97Fe0.03,59.0,4 V4,278
Au4V0.99Fe0.01,50.0,4 V4,278
Au4V0.9Mn0.1,150.0,4 V4,278
Au5Mn2,100.0,2,1
Au78Fe22,220.0,2,1
Au79.9Mn20.1,377.0,2,1
Au80Fe20,210.0,2,1
Au80V11Fe9,26.0,2,1
Au80V13Fe7,67.0,2,1
Au80V15Fe5,66.0,2,1
Au80V17Fe3,57.0,2,1
Au80V19Fe1,43.0,2,1
Au83Fe17,148.0,2,1
Au87Fe13,40.0,2,1
Au99.5Eu0.5,6.5,2,1
AuFe,300.0,2,1
AuIn2,35.0,3,NA
AuMnSb,72.0,4 V4,279
Ba0.4Sr1.6Zn2Fe12O12,400.0,2,1
Ba0.50Sr1.50FeMoO6,413.0,2,1
Ba0.60Sr1.40FeMoO6,410.0,2,1
Ba0.6Sr1.4Zn2Fe12O12,323.0,2,1
Ba0.84Sr1.16FeMoO6,399.0,2,1
Ba1.0Sr1.0Zn2Fe12O12,333.0,2,1
Ba1.42Sr0.58FeMoO6,372.0,2,1
Ba1.6Sr0.4Zn2Fe12O12,358.0,2,1
Ba2Co2Fe28O46,740.0,2,1
Ba2FeMoO6,355.0,2,1
Ba2FeMoO6,334.0,2,1
Ba2FeMoO6,367.0,1,416
Ba2Zn2Al2.5Fe9.5O22,370.0,2,1
Ba2Zn2Fe12O22,400.0,2,1
Ba2Zn2Fe12O22,373.0,2,1
Ba2Zn2Fe28O46,705.0,2,1
Ba3FeU2O9,123.0,2,1
Ba4Zn2Fe36O60,673.0,2,1
Ba5Ti3Mg2Fe12O31,391.0,2,1
Ba5Ti3Zn2Fe12O31,310.0,2,1
BaAl2Fe10O19,618.0,2,1
BaAl4Fe8O19,514.0,2,1
BaAl6Fe6O19,414.0,2,1
BaAl8Fe4O19,314.0,2,1
BaFe0.5Re0.5O3,316.0,2,1
BaFe10.2Sc1.8O19,600.0,2,1
BaFe10.8Sc1.2O19,500.0,2,1
BaFe12O19,718.0,2,1
BaFe12O19,740.0,1,377
BaFe12O19,738.0,2,1
BaFe12O19,740.0,2,1
BaFe12O19,740.0,1,376
BaFe12O19F2,710.0,2,1
BaFeO2.95,190.0,2,1
BaFeO3,180.0,2,1
BaMn0.5Re0.5O3,136.0,2,1
BaVO3,77.0,2,1
BaZn0.5Ir0.5Fe11O19,563.0,2,1
Bi0.15Ca0.85MnO3,126.0,2,1
Bi0.1Ca0.9MnO3,114.0,2,1
Bi0.8Ca0.2MnO3,90.0,2,1
BiMnO3,103.0,2,2
BiMnO3,110.0,2,2
BkN,87.0,3,NA
Ca0.86La0.14Fe12O19,718.0,2,2
Ca2(FeMo)O6,400.0,2,2
Ca2FeMoO6,345.0,1,416
Ca2FeReO6,539.0,1,416
Ca3Fe2(Fe1.5V1.5)O12,493.0,2,2
Ca3Fe3.3V1.3Ge0.4O12,424.0,2,2
Ca3Fe3VGeO12,319.0,2,2
Ca3Sb1.5Fe3.5O12,55.0,2,2
CaFe0.5Re0.5O3,538.0,2,2
CaO2Fe2O3,403.0,2,2
Cd0.15Gd0.85,85.0,3,NA
Cd0.4Mn2.6O4,24.5,2,2
Cd0.6Mn2.4O4,15.0,2,2
Cd0.8Mn2.2O4,5.0,2,2
CdCr2S4,86.0,2,2
CdCr2S4,85.0,2,2
CdCr2S4,84.5,2,2
CdCr2S4,84.0,2,2
CdCr2S4,84.0,2,2
CdCr2S4,80.0,2,2
CdCr2S4,97.0,2,2
CdCr2Se4,129.0,2,2
CdCr2Se4,127.67,2,2
CdCr2Se4,129.0,2,2
CdCr2Se4,121.0,2,2
CdCr2Se4,128.0,2,2
CdCr2Se4,130.0,2,2
CdCr2Se4,130.0,2,2
CdCr2Se4,140.0,2,2
CdCr2Se4,129.5,2,2
CdCr2Se4,142.0,2,2
CdCr2Se4,133.0,2,2
CdFe2,782.0,2,2
CdFe2O4,0.0,4 V8,212
CdMn2O4,4.0,2,2
Ce(Rh0.4Ir0.6)3B2,90.0,4 V6,54
Ce(Rh0.5Ir0.5)3B2,118.0,4 V6,54
Ce(Rh0.8Ir0.2)3B2,125.0,4 V6,54
Ce0.2Gd0.8,160.0,3,NA
Ce0.33Th0.67Al3,5.0,2,2
Ce0.67Th0.33Al3,6.0,2,2
Ce0.6Tb0.4Ru2,12.3,2,2
Ce0.8Tb0.2Ru2,4.7,2,2
Ce1.2Cd,12.0,2,2
Ce2Co12P7,48.0,4 V6,70
Ce2Co17,1089.0,3,NA
Ce2Co17,1083.0,2,2
Ce2Co17,1068.0,2,2
Ce2Co17,1090.0,3,NA
Ce2Co7,50.0,3,NA
Ce2Co7,50.0,4 V6,555
Ce2Co7,151.0,2,2
Ce2Co7H7,233.0,4 V6,555
Ce2Fe13.7Mn0.3C,480.0,4 V6,60
Ce2Fe14B,533.0,4 V9,173
Ce2Fe14B,533.0,4 V4,20
Ce2Fe14B,425.0,4 V6,545
Ce2Fe14B,422.0,4 V10,506
Ce2Fe14BH3.7,560.0,4 V6,545
Ce2Fe14C,345.0,4 V10,530
Ce2Fe14C,345.0,4 V6,60
Ce2Fe17,270.0,4 V12,472
Ce2Fe17,91.0,2,2
Ce2Fe17,237.0,3,NA
Ce2Fe17,225.0,4 V7,461
Ce2Fe17,210.0,4 V9,317
Ce2Fe17,228.0,3,NA
Ce2Fe17C,297.0,4 V6,48
Ce2Fe17C,297.0,4 V9,322
Ce2Fe17C2,589.0,4 V9,317
Ce2Fe17C2.5,608.0,4 V9,317
Ce2Fe17C2.8,716.0,4 V9,317
Ce2Fe17N2.5,700.0,4 V9,317
Ce2Fe17N2.8,713.0,4 V9,317
Ce2Fe17N2.8,713.0,4 V6,48
Ce2Fe17N3.6,712.0,4 V9,317
Ce2Ni7,48.0,2,2
Ce2Si2.7,35.0,3,NA
Ce3Al11,6.2,2,2
Ce3Al11,6.2,3,NA
Ce3Pd5,1.5,3,NA
Ce3S4,10.0,2,2
Ce3Se4,10.0,2,2
Ce3Sn,5.0,3,NA
Ce4Bi3,3.5,3,NA
Ce5Ge3,4.2,2,2
Ce5Sn3,12.0,3,NA
Ce5Sn4,10.0,3,NA
Ce7Pt3,7.0,3,NA
Ce9Ge14,6.0,3,NA
CeAg,5.5,4 V5,89
CeAg,5.0,4 V9,129
CeAg,5.2,4 V10,275
CeAg,9.0,2,2
CeAl2,8.0,2,2
CeAl2,3.8,4 V5,99
CeAl4,9.0,2,2
CeCI3,0.345,2,2
CeCo12B6,154.0,4 V6,56
CeCo12B6,134.0,4 V4,33
CeCo3,10.0,4 V6,556
CeCo3,78.0,2,2
CeCo3H4,80.0,4 V6,556
CeCo4B,297.0,4 V6,51
CeCo5,637.0,4 V8,74
CeCo5,737.0,4 V6,555
CeCo5,687.0,2,2
CeCo5,737.0,2,2
CeCo5,647.0,2,2
CeCo5,464.0,2,2
CeCo5,653.0,3,NA
CeCo5,653.0,4 V4,154
CeCu2Si2,0.65,4 V9,5
CeCuSi,15.5,4 V6,101
CeFe10.8Ti1.2,495.0,4 V6,9
CeFe10Fe10Mo1.5,358.0,4 V6,12
CeFe10Mo2,260.0,4 V6,11
CeFe10SiC0.5,390.0,4 V6,44
CeFe10V2,440.0,4 V6,10
CeFe11Ti,479.0,4 V9,357
CeFe2,235.0,2,2
CeFe2,235.0,3,NA
CeFe2,230.0,2,2
CeFe2,240.0,3,NA
CeFe2,226.0,2,2
CeFe2,243.0,3,NA
CeFe2,235.0,3,NA
CeFe2,221.0,2,2
CeFe2,878.0,2,2
CeFe2,234.0,3,NA
CeFe2,235.0,1,405
CeFe2,229.0,3,NA
CeFe2,235.0,4 V6,546
CeFe2,230.0,3,NA
CeFe2,230.0,4 V8,68
CeFe2,234.0,3,NA
CeFe4Al8,159.7,4 V6,37
CeFe5,228.0,2,2
CeFeO3,719.0,2,2
CeGa2,10.0,3,NA
CeGe,9.0,3,NA
CeGe1.67,7.0,3,NA
CeGe1.67,7.0,3,NA
CeGe1.67,7.0,3,NA
CeGe1.75,7.0,3,NA
CeH2.83,4.2,3,NA
CeMn2Ge2,316.0,4 V6,141
CeMnSi2,398.0,4 V6,113
CePd,6.5,3,NA
CePd,6.55,3,NA
CePd2Si,2.3,4 V6,118
CePt,5.7,3,NA
CePt,5.7,3,NA
CePt,5.8,3,NA
CePt,5.8,3,NA
CeRh3B2,115.0,4 V6,54
CeRu2Ge2,11.0,4 V6,128
CeSi1.7,12.5,3,NA
CeSi1.7,10.9,3,NA
CeSi1.7,9.0,3,NA
CeSi1.7,12.5,3,NA
CeSi1.7,9.0,3,NA
CeSi1.7,9.0,3,NA
CeSi2,9.0,3,NA
CfN,25.0,3,NA
CmAs,88.0,3,NA
CmN,109.0,3,NA
CmN,125.0,1,433
CmP,73.0,3,NA
CmP,73.0,3,NA
CmSb,162.0,3,NA
Co,1360.0,1,377
Co,1410.0,4 V7,338
Co,1382.0,2,3
Co,1360.0,1,150
Co,1390.0,2,3
Co,1400.0,4 V6,393
Co,1388.0,2,3
Co,1387.2,2,3
Co(S0.95Se0.05)2,94.0,2,4
Co(S0.9Se0.1)2,92.0,2,4
Co(S0.9Se0.1)2,42.0,2,4
Co0.075Ni0.925Fe2O4,871.0,2,3
Co0.15Ni0.85MnGe,293.0,4 V4,284
Co0.15Ni0.85MnGe,80.0,4 V4,284
Co0.2Ni0.8MnGe,293.0,4 V4,284
Co0.2Ni0.8MnGe,4.2,4 V4,284
Co0.2Ni0.8MnGe,80.0,4 V4,284
Co0.3Ni0.7MnGe,293.0,4 V4,284
Co0.3Ni0.7MnGe,80.0,4 V4,284
Co0.4Ni0.6MnGe,180.0,4 V4,284
Co0.4Ni0.6MnGe,80.0,4 V4,284
Co0.4Ni0.6MnGe,4.2,4 V4,284
Co0.5Cu0.5Rh2S4,100.0,2,3
Co0.5Ni0.5MnGe,90.0,4 V4,284
Co0.5Ni0.5MnGe,4.2,4 V4,284
Co0.5Pd0.5,137.0,3,NA
Co0.5Pd0.5,162.0,3,NA
Co0.5Pd0.5,50.0,3,NA
Co0.65Mn0.35,140.0,2,3
Co0.75Fe0.25S2,140.7,2,3
Co0.7Ni0.3Fe2O4,831.0,2,3
Co0.7Zn0.3Fe2O4,591.0,2,4
Co0.97Ni0.03Fe2O4,786.0,2,3
Co1.1Fe1.8Ti0.1O4,755.0,2,3
Co1.5Fe1.0Ti0.5O4,450.0,2,3
Co1.5FeTi0.5O4,450.0,2,3
Co1.8Fe0.4Ti0.8O4,200.0,2,3
Co1.8Mn1.2O4,191.0,2,3
Co1.8Mn1.2O4,205.0,2,3
Co16Fe4Al3B6,623.0,2,3
Co2.2Mn0.8O4,188.0,2,3
Co20Al3B6,409.0,2,3
Co20Al3B6,409.0,4 V4,557
Co20Ti3B6,478.0,4 V4,557
Co21Ge2B6,467.0,4 V4,557
Co21Mo2B6,545.0,4 V4,557
Co21Nb2B6,491.0,4 V4,557
Co21Sn2B6,425.0,2,4
Co21W2B6,538.0,4 V4,557
Co2Al3B6,406.0,2,3
Co2As,30.0,4 V6,238
Co2B,426.0,3,NA
Co2B,429.0,2,3
Co2B,433.0,2,3
Co2B,428.0,4 V6,216
Co2Ba0.6Sr2.4Fe24O41,638.0,2,3
Co2Ba2.6Sr0.4Fe24O41,683.0,2,3
Co2BaFe14.2In1.8O27,571.0,2,3
Co2BaFe16O27,753.0,2,3
Co2CrAl,334.0,4 V4,542
Co2CrAl,334.0,4 V4,288
Co2FeO4,450.0,4 V8,212
Co2FeSi,980.0,4 V4,288
Co2FeSi,980.0,4 V4,546
Co2HfAl,193.0,4 V4,288
Co2HfGa,186.0,4 V4,288
Co2HfSn,394.0,4 V4,288
Co2MnAl,693.0,4 V4,542
Co2MnAl,693.0,4 V4,288
Co2MnAl,697.0,2,3
Co2MnGa,694.0,1,394
Co2MnGa,694.0,4 V4,542
Co2MnGa,694.0,4 V4,288
Co2MnGa,694.0,2,3
Co2MnGe,905.0,1,394
Co2MnGe,905.0,2,3
Co2MnGe,905.0,4 V4,288
Co2MnGe,905.0,4 V4,546
Co2MnO4,183.0,2,3
Co2MnSi,985.0,4 V4,288
Co2MnSi,985.0,2,4
Co2MnSi,985.0,1,394
Co2MnSi,985.0,4 V4,546
Co2MnSn,829.0,4 V4,288
Co2MnSn,829.0,2,4
Co2MnSn,811.0,2,4
Co2MnSn,829.0,1,394
Co2NbAl,383.0,4 V4,542
Co2NbAl,383.0,4 V4,288
Co2NbSn,119.0,4 V4,288
Co2TaAl,260.0,4 V4,288
Co2TiAl,138.0,4 V4,288
Co2TiGa,130.0,4 V4,288
Co2TiGe,386.0,4 V4,546
Co2TiGe,386.0,4 V4,288
Co2TiSi,375.0,4 V4,546
Co2TiSi,375.0,4 V4,288
Co2TiSn,359.0,4 V4,288
Co2VAl,310.0,4 V4,288
Co2VAl,310.0,4 V4,542
Co2VGa,352.0,4 V4,288
Co2VGa,352.0,4 V4,542
Co2VO4,160.0,2,4
Co2VO4,158.0,2,4
Co2VSn,70.0,4 V4,288
Co2ZrAl,185.0,4 V4,288
Co2ZrSn,444.0,4 V4,288
Co3.5CuFe0.5Ce,993.0,2,3
Co3B,747.0,2,3
Co3Pt,1190.0,1,392
Co3V2O8,10.0,2,4
Co67.2Ti32.8,17.0,2,4
Co71Ti29,44.0,2,4
Co72Ti28,42.0,2,4
Co78.6Ti21.4,38.0,2,4
CoAlFeO4,420.0,2,3
CoAs0.1S1.9,90.0,2,3
CoAs0.25S1.75,12.0,2,3
CoB,477.0,2,3
CoCr2O4,95.9,2,3
CoCr2O4,95.0,2,3
CoCr2O4,100.0,2,3
CoCr2O4,97.0,2,3
CoCr2O4,98.0,2,3
CoCr2O4,98.0,2,3
CoCr2O4,96.0,2,3
CoCr2S4,235.0,2,3
CoCr2S4,240.0,2,3
CoCr2S4,238.0,2,3
CoCr2S4,227.0,2,3
CoFe0.5Rh1.5O4,160.0,2,3
CoFe0.5Rh1.5O4,160.0,2,3
CoFe2O4,790.0,4 V8,212
CoFe2O4,790.0,2,3
CoFe2O4,769.0,2,3
CoFe2O4,673.0,2,3
CoFe2O4,790.0,1,423
CoFeCoO4,450.0,2,3
CoFeRhO4,355.0,2,3
CoMn2O4,95.0,2,3
CoMn2O4,105.0,2,3
CoMnO3,391.0,2,3
CoMnO3,394.0,2,3
CoMnSb,490.0,4 V4,279
CoO0.4ZnO0.6Fe2O3,380.0,2,4
CoO0.6ZnO0.4Fe2O3,550.0,2,4
CoO0.8ZnO0.2Fe2O3,695.0,2,4
CoOZnFe2O3,800.0,2,4
CoPt,813.0,2,4
CoPt,840.0,1,392
CoPt,840.0,1,377
CoPt,840.0,1,375
CoRh0.35Cr1.65S4,200.0,2,4
CoRh1.5Cr0.5S4,50.0,2,4
CoS1.97,122.0,2,4
CoS2,124.0,3,NA
CoS2,122.0,2,3
CoS2,116.0,2,4
CoS2,121.13,3,NA
CoS2,122.0,2,3
CoS2,124.0,3,NA
CoS2,130.0,2,4
CoS2,119.1,3,NA
CoS2,110.0,2,4
CoS2,121.5,3,NA
CoS2,124.0,2,4
CoS2,110.0,1,431
CoS2,116.75,3,NA
CoS2,118.0,3,NA
CoS2,120.0,3,NA
CoS2,121.0,3,NA
CoS2,122.0,3,NA
CoS2,121.13,3,NA
CoS2,122.0,2,4
CoS2,122.0,3,NA
CoS2,121.0,3,NA
CoS2,124.0,4 V6,253
CoSe0.1S1.9,90.0,2,4
CoSe0.1S1.9,90.0,2,3
CoSe0.25S1.75,17.0,2,4
CoSe0.25S1.75,40.0,2,4
CoSe0.25S1.75,40.0,2,3
CoV2O4,145.0,2,4
CoVSb,58.0,4 V4,279
CoVSb,58.0,2,4
Cr0.05Co0.95S2,170.0,2,4
Cr0.09Co0.91S2,210.0,2,4
Cr0.18Co0.82S2,300.0,2,4
Cr0.25Co0.75S2,335.0,2,4
Cr0.25NbSe2,79.0,2,4
Cr0.25Ni0.75,340.0,3,NA
Cr0.25Ni0.75,550.0,3,NA
Cr0.25Ni0.75,217.0,3,NA
Cr0.33NbS2,160.0,2,4
Cr0.33NbSe2,105.0,2,4
Cr0.33TaS2,170.0,2,5
Cr0.39Co0.61S2,275.0,2,4
Cr0.4Mn0.6As,160.0,2,4
Cr0.5Fe0.5,179.0,3,NA
Cr0.5Fe0.5,1007.0,3,NA
Cr0.5Fe0.5,1010.0,3,NA
Cr0.5Fe0.5,997.0,3,NA
Cr0.5Fe0.5,997.0,3,NA
Cr0.5Fe0.5,160.0,3,NA
Cr0.5Fe0.5,260.0,3,NA
Cr0.5Fe0.5,330.0,3,NA
Cr0.5Fe0.5,60.0,3,NA
Cr0.66NbS2,65.0,2,4
Cr0.66TaSe2,120.0,2,5
Cr0.67Te,354.0,3,NA
Cr0.67Te,220.0,3,NA
Cr0.67Te,345.0,3,NA
Cr0.67Te,345.0,3,NA
Cr0.67Te,220.0,3,NA
Cr0.75Fe0.25Sb,80.0,2,4
Cr0.92V0.08O2,344.0,2,5
Cr0.95V0.05O2,381.5,2,5
Cr0.98V0.02O2,385.5,2,5
Cr11Ge19,86.0,2,4
Cr2S3,110.0,2,5
Cr2S3,833.0,2,5
Cr2S3,120.0,2,5
Cr2Te3,180.0,4 V6,260
Cr2Te3,303.0,2,5
Cr2Te3,182.0,2,5
Cr2Te3,322.0,3,NA
Cr2Te3,172.0,2,5
Cr3As2,213.0,3,NA
Cr3As2,257.0,2,4
Cr3As2,243.0,2,4
Cr3As2,223.0,2,4
Cr3As2,213.0,2,4
Cr3Se4,70.0,3,NA
Cr3Te4,325.0,4 V6,260
Cr3Te4,325.0,3,NA
Cr3Te4,335.0,3,NA
Cr3Te4,295.0,3,NA
Cr3Te4,300.0,2,5
Cr3Te4,325.0,3,NA
Cr3Te4,325.0,2,5
Cr3Te4,309.0,3,NA
Cr3Te4,329.0,3,NA
Cr3Te4,329.0,2,5
Cr5S6,305.0,2,5
Cr5S6,613.0,2,5
Cr5S6,303.0,2,5
Cr5S6,310.0,3,NA
Cr5Te6,327.0,2,5
Cr5Te6,327.0,2,5
Cr5Te6,327.0,4 V6,260
Cr7Te8,361.0,2,5
Cr7Te8,350.0,2,5
Cr80Fe20,81.0,2,4
Cr81.2Fe81.8,50.0,2,4
Cr9Pd71Si20,60.0,2,5
CrBe12,50.0,2,4
CrBe12,50.0,2,4
CrBr3,32.844,2,4
CrBr3,36.0,2,4
CrBr3,32.56,2,4
CrBr3,37.0,2,4
CrBr3,32.5,2,4
CrBr3,37.0,3,NA
CrGe2,98.0,2,4
CrGe2,100.0,2,4
CrI3,68.0,2,4
CrMn2B4,440.0,2,4
CrMn2O4,65.0,2,4
CrNiAs,188.0,4 V6,238
CrNiAs,182.0,4 V6,238
CrNiP,146.0,4 V6,227
CrO2,408.0,3,NA
CrO2,389.0,2,4
CrO2,393.0,2,4
CrO2,405.0,3,NA
CrO2,396.0,3,NA
CrO2,398.0,3,NA
CrO2,398.0,3,NA
CrO2,399.0,3,NA
CrO2,390.0,3,NA
CrO2,399.0,2,4
CrO2,398.0,2,4
CrO2,391.0,2,4
CrO2,386.5,2,4
CrO2,378.0,2,4
CrO2,396.0,1,150
CrO2,396.0,1,377
CrO2,389.5,2,5
CrO2,393.0,2,4
CrPt3,443.0,3,NA
CrPt3,443.0,3,NA
CrS,303.0,2,5
CrS1.17,310.0,2,5
CrS1.194,305.0,2,5
CrTe,335.0,2,5
CrTe,279.0,2,5
CrTe,308.0,2,5
CrTe,329.0,2,5
CrTe,334.0,2,5
CrTe,239.0,2,5
CrTe,343.0,2,5
CrTe,340.0,2,5
CrTe,345.0,2,5
CrTe,333.0,4 V12,443
CrTe,330.0,4 V6,213
CrTe,337.0,2,5
CrTe0.5Sb0.5,220.0,2,5
CrTe0.75Sb0.25,290.0,2,5
CsFeF3,62.0,2,5
CsFeF3,60.0,2,5
CsFeF3,58.0,2,5
CsNiF3,111.0,2,5
CsNiF3,130.0,2,5
Cu0.2Mg0.8Fe2O4,983.0,2,6
Cu0.2Mg0.8Fe2O4,878.0,2,6
Cu0.2Mn0.2Zn0.6Fe2O4,339.0,2,6
Cu0.2Mn0.2Zn0.6Fe2O4,318.0,2,6
Cu0.35Mn0.65Fe2O4,608.0,2,6
Cu0.35Mn0.65Fe2O4,592.0,2,6
Cu0.3Fe0.7,505.0,3,NA
Cu0.45Ni0.55,133.0,2,6
Cu0.45Ni0.55,134.0,2,6
Cu0.4Zn0.6Fe2O4,288.0,2,6
Cu0.4Zn0.6Fe2O4,359.0,2,6
Cu0.55Ni0.45,10.0,2,6
Cu0.55Ni0.45,5.0,2,6
Cu0.5Co0.5Cr2S4,235.0,2,5
Cu0.5Fe2.5O4,630.0,4 V8,212
Cu0.5Fe2.5O4,575.0,4 V8,212
Cu0.5Fe2.5O4,623.0,2,6
Cu0.5Fe2.5O4,673.0,2,6
Cu0.5Fe2.5O4,623.0,2,6
Cu0.5Ni0.5,445.0,3,NA
Cu0.5Ni0.5,57.8,3,NA
Cu0.5Ni0.5,62.5,2,6
Cu0.5Ni0.5,38.8,2,6
Cu0.5Ni0.5,5.1,3,NA
Cu0.5Ni0.5,52.0,3,NA
Cu0.5Ni0.5,6.7,3,NA
Cu0.5Ni0.5,305.0,3,NA
Cu0.5Ni0.5,52.0,3,NA
Cu0.5Ni0.5,57.0,3,NA
Cu0.5Ni0.5,57.0,3,NA
Cu0.5Ni0.5,50.1,3,NA
Cu0.5Ni0.5,50.1,3,NA
Cu0.5Ni0.5,57.8,3,NA
Cu0.5Ni0.5,300.0,3,NA
Cu0.5Ni0.5,15.0,3,NA
Cu0.5Ni0.5,50.0,3,NA
Cu0.5Ni0.5,385.0,3,NA
Cu0.5Ni0.5,430.0,3,NA
Cu0.5Ni0.5,445.0,3,NA
Cu0.5Zn0.3Fe2.2O4,558.0,2,6
Cu0.5Zn0.3Fe2.2O4,480.0,2,6
Cu0.5Zn0.5Fe2O4,420.0,2,6
Cu0.5Zn0.5Fe2O4,346.0,2,6
Cu0.8Mg0.2Fe2O4,1023.0,2,6
Cu0.8Mg0.2Fe2O4,898.0,2,6
Cu0.8Mn0.2Fe2O4,707.0,2,6
Cu0.8Mn0.2Fe2O4,635.0,2,6
Cu0.8Zn0.2Fe2O4,525.0,2,6
Cu0.8Zn0.2Fe2O4,634.0,2,6
Cu0.9Zn0.3Fe1.8O4,573.0,2,6
Cu0.9Zn0.3Fe1.8O4,463.0,2,6
Cu1.5Mn1.5O4,80.0,2,6
Cu2.0Fe1.0O3.0F1.0,658.0,2,6
Cu24Ni76,346.0,2,6
Cu2MnAl,630.0,2,6
Cu2MnAl,583.0,2,6
Cu2MnAl,603.0,4 V4,289
Cu2MnAl,603.0,4 V4,542
Cu2MnAl,600.0,2,6
Cu2MnIn,520.0,2,6
Cu2MnIn,500.0,1,394
Cu2MnIn,500.0,2,6
Cu2MnIn,500.0,4 V4,289
Cu2MnIn,500.0,4 V4,546
Cu2MnSn,503.0,4 V4,289
Cu2MnSn,528.0,2,6
Cu56Ni44,4.2,2,6
Cu5Ce,7.1,3,NA
Cu5Tb,40.0,3,NA
Cu6Gd,20.0,3,NA
Cu6Pr,0.0,3,NA
CuCr2O4,135.0,2,5
CuCr2O4,133.0,2,5
CuCr2S4,364.0,2,5
CuCr2S4,375.0,2,5
CuCr2S4,420.0,2,5
CuCr2S4,378.0,2,5
CuCr2Se2S2,360.0,2,5
CuCr2Se3.2Br0.8,300.0,2,5
CuCr2Se3.8Br0.2,400.0,2,5
CuCr2Se3Br,274.0,2,5
CuCr2Se3Br,354.0,2,5
CuCr2Se3Cl,383.0,2,5
CuCr2Se3S,393.0,2,5
CuCr2Se4,433.0,2,5
CuCr2Se4,460.0,2,5
CuCr2Se4,432.0,2,5
CuCr2Se4,429.0,2,5
CuCr2Se4,414.5,2,5
CuCr2Se4,460.0,2,6
CuCr2Se4,433.0,2,5
CuCr2SeS3,353.0,2,5
CuCr2Te3Br,282.0,2,5
CuCr2Te3I,281.0,2,5
CuCr2Te3I,294.0,2,5
CuCr2Te4,365.0,2,5
CuCr2Te4,344.6,2,5
CuCr2Te4,329.0,2,5
CuCrMnO4,45.0,2,5
CuCrRh0.6Sn0.4Se4,140.0,2,5
CuCrRhSe4,270.0,2,5
CuCrRhSe4,255.0,2,5
CuCrS3.8Cl0.2,370.0,2,5
CuCrS3Cl,218.0,2,5
CuFe1.8Ga0.2O4,681.0,2,5
CuFe1.8Ga0.2O4,679.0,2,5
CuFe2O4,725.0,4 V8,212
CuFe2O4,743.0,2,6
CuFe2O4,775.0,4 V8,212
CuFe2O4,768.0,2,6
CuFe2O4,723.0,2,6
CuFe2O4,718.0,2,6
CuFeGaO4,313.0,2,5
CuFeGaO4,409.0,2,5
CuMg0.5Mn1.5O4,57.0,2,6
CuMn2O4,25.0,2,6
CuMnSb,55.0,4 V4,279
CuNi0.5Mn1.5O4,150.0,2,6
CuRh0.5Cr1.5Se4,350.0,2,6
CuRh1.6Cr0.4Se4,50.0,2,6
CuRh1.8Cr0.2Se4,15.0,2,6
CuRh1.9Cr0.1Se4,5.0,2,6
CuRh2O4,830.0,2,6
CuRhCrSe4,220.0,2,6
CuRhMnO4,35.0,2,6
CuV0.25Cr1.75S4,267.0,2,6
CuV0.75Cr1.25S4,46.0,2,6
CuV1.75Cr0.25S4,8.0,2,6
Dy,85.0,2,6
Dy,85.0,2,6
Dy,87.0,2,6
Dy,85.0,1,375
Dy,87.0,2,6
Dy,87.0,2,6
Dy,108.0,2,6
Dy,179.0,1,375
Dy,84.7,2,6
Dy,77.0,2,6
Dy(OH)3,3.5,2,7
Dy0.2Nd0.8Co2,100.0,4 V12,331
Dy0.2Pr0.8Co2,69.0,4 V12,331
Dy0.4Nd0.6Co2,105.0,4 V12,331
Dy0.4Pr0.6Co2,78.0,4 V12,331
Dy0.5Nd0.5Co2,110.0,4 V12,331
Dy0.5Y0.5Fe2,590.0,2,7
Dy0.6Er0.4Al2,49.0,2,7
Dy0.6Nd0.4Co2,115.0,4 V12,331
Dy0.6Pr0.4Co2,95.0,4 V12,331
Dy0.7Fe0.3,108.0,4 V12,507
Dy0.7Ni0.3,35.0,4 V12,507
Dy0.8Nd0.2Co2,125.0,4 V12,331
Dy0.8Pr0.2Co2,115.0,4 V12,331
Dy0.8Y0.2Fe2,618.0,2,7
Dy1.15Fe4B4,11.5,4 V4,31
Dy1.3Cd,105.0,2,7
Dy2Co12P7,152.0,4 V6,70
Dy2Co17,1152.0,2,7
Dy2Co17,1189.0,2,7
Dy2Co7,647.0,2,7
Dy2CrSbO7,16.0,2,7
Dy2Fe14B,598.0,4 V10,506
Dy2Fe14B,593.0,4 V4,20
Dy2Fe14B,585.0,4 V6,545
Dy2Fe14BH4.6,638.0,4 V6,545
Dy2Fe14C,545.0,4 V4,26
Dy2Fe14C,555.0,4 V10,530
Dy2Fe14C,555.0,4 V6,60
Dy2Fe17,367.0,4 V9,318
Dy2Fe17,395.0,3,NA
Dy2Fe17,364.0,3,NA
Dy2Fe17,380.0,2,7
Dy2Fe17,360.0,3,NA
Dy2Fe17,362.0,2,7
Dy2Fe17,363.0,2,7
Dy2Fe17,370.0,3,NA
Dy2Fe17,370.0,4 V7,461
Dy2Fe17,371.0,4 V7,382
Dy2Fe17,370.0,4 V8,142
Dy2Fe17,380.0,3,NA
Dy2Fe17,395.0,3,NA
Dy2Fe17,395.0,3,NA
Dy2Fe17C,515.0,4 V6,48
Dy2Fe17C,515.0,4 V9,322
Dy2Fe17C1.0,515.0,4 V8,142
Dy2Fe17C2,683.0,4 V9,318
Dy2Fe17C2.5,681.0,4 V9,318
Dy2Fe17C2.7,733.0,4 V9,318
Dy2Fe17N2.5,720.0,4 V9,318
Dy2Fe17N2.8,725.0,4 V6,48
Dy2Fe17N2.8,725.0,4 V9,318
Dy2In,143.0,3,NA
Dy2Ni17,168.0,2,7
Dy2Ni17,170.0,3,NA
Dy2Ni17,604.0,2,7
Dy2Ni7,81.0,2,7
Dy2Pt,66.0,3,NA
Dy3Al0.5Fe4.5O12,490.0,2,7
Dy3Al2,76.0,2,7
Dy3Al2,105.0,2,7
Dy3Fe5O12,552.0,2,7
Dy3Fe5O12,551.4,2,7
Dy3Fe5O12,563.0,2,7
Dy3Fe5O12,563.0,2,7
Dy3Ga0.25Fe4.75O12,520.0,2,7
Dy3In,138.0,3,NA
Dy3Pd2,27.0,3,NA
Dy3Rh2,18.0,3,NA
Dy3Rh2,18.0,3,NA
Dy4Co3,55.0,2,7
Dy5.07Pd1.93,25.0,5,15
Dy5.07Pd1.93,25.0,2,7
Dy5Si4,140.0,2,7
Dy6Fe23,524.0,2,7
Dy6Fe23,545.0,3,NA
Dy6Fe23,524.0,4 V6,368
Dy6Fe23,545.0,2,7
Dy6Mn23,443.0,3,NA
Dy6Mn23,443.0,4 V6,538
Dy6Mn23,435.0,4 V6,538
Dy6Mn23,443.0,2,7
Dy6Mn23H23,4.2,4 V6,538
Dy85Th15,119.0,2,7
DyAl0.22,50.0,4 V12,462
DyAl2,62.0,3,NA
DyAl2,62.0,3,NA
DyAl2,55.9,4 V12,461
DyAl2,63.2,3,NA
DyAl2,63.3,4 V12,461
DyAl2,63.0,3,NA
DyAl2,48.0,2,7
DyAl2,70.0,2,7
DyAl2,62.0,2,7
DyAl2,67.0,4 V9,115
DyAl2,61.4,4 V5,99
DyAl2,53.0,2,7
DyAuNi4,23.0,4 V6,71
DyC,165.0,2,7
DyC0.33,216.0,3,NA
DyCd,80.0,4 V5,88
DyCd,80.0,4 V10,274
DyCo12B6,156.0,4 V4,33
DyCo12B6,165.0,4 V6,56
DyCo2,143.5,3,NA
DyCo2,146.0,1,405
DyCo2,140.0,4 V6,556
DyCo2,140.0,4 V12,331
DyCo2,150.0,2,7
DyCo2,140.0,4 V12,331
DyCo2,159.0,2,7
DyCo2,138.0,3,NA
DyCo2,137.0,4 V8,68
DyCo2,140.0,3,NA
DyCo2H3.3,40.0,4 V6,556
DyCo3,452.0,4 V6,556
DyCo3,440.0,4 V8,118
DyCo3,450.0,4 V6,368
DyCo3,450.0,2,7
DyCo3,450.0,3,NA
DyCo3H4.3,18.0,4 V6,556
DyCo4B,427.0,4 V6,51
DyCo5,1125.0,2,7
DyCo5,966.0,2,7
DyCo5,998.0,3,NA
DyCo5,966.0,3,NA
DyCo5,966.0,3,NA
DyCo5.2,970.0,4 V8,75
DyCoAl,47.0,4 V6,101
DyCr4Al8,16.0,4 V6,37
DyCr6Al6,20.0,4 V6,36
DyCu4Al8,17.0,4 V6,37
DyCu6Al6,3.9,4 V6,36
DyCuAl,35.0,4 V6,101
DyFe10CoTi,636.0,4 V6,9
DyFe10Cr2,495.0,4 V6,11
DyFe10Mo1.5,415.0,4 V6,12
DyFe10Mo2,365.0,4 V6,11
DyFe10Si2,566.0,4 V6,10
DyFe10Si2C0.3,10.2,4 V9,360
DyFe10V2,540.0,4 V6,10
DyFe11Ti,534.0,4 V6,9
DyFe11Ti,534.0,4 V9,357
DyFe11TiN,760.0,4 V9,358
DyFe2,635.0,1,405
DyFe2,663.0,2,7
DyFe2,630.0,3,NA
DyFe2,635.0,3,NA
DyFe2,635.0,2,7
DyFe2,638.0,4 V6,368
DyFe2,635.0,4 V6,546
DyFe2,638.0,2,7
DyFe2,624.0,4 V8,68
DyFe2,637.0,3,NA
DyFe2,635.0,4 V5,102
DyFe2Co2B,650.0,4 V6,51
DyFe2Co9Ti,1095.0,4 V6,9
DyFe2H3.5,300.0,4 V6,546
DyFe3,600.0,3,NA
DyFe3,605.0,2,7
DyFe3,673.0,3,NA
DyFe3,673.0,3,NA
DyFe3,673.0,3,NA
DyFe3,605.0,3,NA
DyFe3,602.0,4 V6,546
DyFe3,600.0,4 V6,368
DyFe3,600.0,2,7
DyFe4Al8,122.0,4 V6,37
DyFe5Al7,227.0,4 V6,36
DyFe5Co6Ti,1022.0,4 V6,9
DyFe6Al6,325.0,4 V6,36
DyFe8Co3Ti,820.0,4 V6,9
DyFeAl,125.0,4 V6,101
DyFeAl,144.5,4 V6,101
DyGa,116.0,3,NA
DyGa,116.0,3,NA
DyGa,116.0,3,NA
DyIr2,23.0,2,7
DyMn2,41.0,4 V6,538
DyMn2,45.0,3,NA
DyMn2Ge2,40.0,4 V6,141
DyMn2Ge2,47.0,4 V6,141
DyMn2Si2,55.0,4 V6,141
DyMn4Al8,19.0,4 V6,38
DyMn5,430.0,2,7
DyMn6Al6,6.0,4 V6,36
DyN,26.0,3,NA
DyN,26.0,2,7
DyN,17.6,2,7
DyN,22.0,2,7
DyN,21.0,2,7
DyNi,48.0,2,7
DyNi,64.0,3,NA
DyNi0.2Al1.8,83.0,2,7
DyNi1.84Al0.16,42.0,2,7
DyNi2,22.0,3,NA
DyNi2,25.0,3,NA
DyNi2,30.0,2,7
DyNi2,30.0,3,NA
DyNi2,20.0,4 V12,467
DyNi2,30.0,2,14
DyNi2,27.0,1,405
DyNi2,22.0,4 V9,119
DyNi2,32.0,2,7
DyNi2,33.0,3,NA
DyNi3,69.0,4 V6,368
DyNi3,69.0,2,7
DyNi5,11.6,3,NA
DyNi5,12.0,3,NA
DyNi5,11.6,3,NA
DyNi5,15.0,2,7
DyNi5,12.0,4 V7,450
DyNi5,30.0,2,14
DyNi5,17.0,3,NA
DyNiAl,47.0,4 V6,100
DyNiAl,39.0,4 V6,100
DyNiAl,29.0,4 V12,467
DyOs2,15.0,2,7
DyOs2,16.0,3,NA
DyPd2Si,9.0,4 V6,118
DyPt,23.0,3,NA
DyPt2,14.0,2,7
DyPt2,4.2,2,7
DyPt2Si2,3.0,4 V6,153
DyRh,3.8,3,NA
DyRh2,26.0,2,7
DyRh3Si2,29.0,4 V6,89
DyRhSi,25.0,4 V6,103
DyRu2,30.0,3,NA
DyZn,144.0,2,7
DyZn,139.0,4 V5,86
Er,20.0,2,7
Er,18.2,2,7
Er,19.0,2,7
Er,19.6,2,7
Er,20.0,2,7
Er0.20Dy0.80,40.0,2,8
Er0.20Tb0.80,150.0,2,8
Er0.50Ho0.50,33.0,2,8
Er0.5Sm0.5Fe11Ti,533.0,4 V6,9
Er0.5Sm0.5Fe8Co3Ti,823.0,4 V6,9
Er0.7Fe0.3,35.0,4 V12,507
Er0.90Tb0.10,25.0,2,8
Er0.95Ho0.50,21.0,2,8
Er0.9Co5.2,1123.0,3,NA
Er1.2Cd,14.0,2,7
Er2Co12P7,146.0,4 V6,70
Er2Co17,1186.0,2,8
Er2Co17,1160.0,2,8
Er2Co17,1193.0,2,8
Er2Co7,670.0,2,8
Er2Co7,644.0,2,8
Er2CrSbO7,10.0,2,8
Er2Fe14B,550.0,4 V6,545
Er2Fe14B,551.0,4 V10,506
Er2Fe14B,557.0,4 V4,20
Er2Fe14BH3.7,588.0,4 V6,545
Er2Fe14C,505.0,4 V4,26
Er2Fe14C,510.0,4 V10,530
Er2Fe14C,510.0,4 V6,60
Er2Fe17,297.0,3,NA
Er2Fe17,296.0,4 V9,319
Er2Fe17,310.0,2,8
Er2Fe17,300.0,3,NA
Er2Fe17,310.0,4 V7,461
Er2Fe17,298.5,2,8
Er2Fe17,293.0,2,8
Er2Fe17,310.0,4 V7,382
Er2Fe17,310.0,4 V8,142
Er2Fe17C,488.0,4 V9,322
Er2Fe17C,488.0,4 V6,48
Er2Fe17C1.0,488.0,4 V8,142
Er2Fe17C2.4,708.0,4 V9,319
Er2Fe17C2.5,671.0,4 V9,319
Er2Fe17N2.5,690.0,4 V9,319
Er2Fe17N2.7,697.0,4 V6,48
Er2Fe17N2.7,697.0,4 V9,319
Er2Ni17,166.0,2,8
Er2Ni17,602.0,2,8
Er2Ni7,67.0,2,8
Er2Ni7,74.0,3,NA
Er3AlC,2.8,4 V12,462
Er3AlC,5.5,4 V12,462
Er3AlFe4O12,420.0,2,7
Er3Co,7.0,3,NA
Er3Co,7.0,2,8
Er3Cr0.25Fe4.75O12,520.0,2,8
Er3Fe5O12,551.4,2,8
Er3Fe5O12,542.0,2,8
Er3Fe5O12,556.0,2,8
Er3Fe5O12,556.0,2,8
Er3In,51.0,3,NA
Er3Pd2,18.0,3,NA
Er3Rh2,8.0,3,NA
Er3Rh2,8.0,3,NA
Er4Co3,25.0,2,8
Er5Ni3,35.0,3,NA
Er5Si4,25.0,2,8
Er6Fe23,493.0,3,NA
Er6Fe23,503.0,3,NA
Er6Fe23,503.0,3,NA
Er6Fe23,491.0,2,8
Er6Fe23,495.0,2,8
Er6Fe23,493.0,4 V6,546
Er6Mn23,415.0,2,8
Er6Mn23,415.0,4 V6,538
Er6Mn23H23,4.2,4 V6,538
Er6Mn23H23,85.0,4 V6,538
Er80Th20,48.0,2,8
Er90Th10,74.0,2,8
Er95Th5,80.0,2,8
ErAl2,13.0,2,7
ErAl2,24.0,2,7
ErAl2,12.0,2,7
ErAl2,14.0,2,7
ErAl2,13.0,4 V12,461
ErAl2,24.0,3,NA
ErAl2,21.0,2,7
ErAl2,11.7,4 V12,461
ErAl2,12.0,3,NA
ErAl2,14.0,4 V5,99
ErAl2,12.6,3,NA
ErAl2,13.5,3,NA
ErAl2,14.0,4 V9,115
ErAl2,12.0,3,NA
ErAl2,14.5,2,7
ErAl2.20,11.0,4 V12,462
ErAlGa,3.0,4 V12,462
ErAu2Si2,40.0,4 V6,127
ErAu4,5.0,2,7
ErAuNi4,24.0,4 V6,71
ErC,50.0,2,7
ErCd,3.3,4 V5,88
ErCd,3.3,4 V10,274
ErCo11Ti,1066.0,4 V6,9
ErCo12B6,145.0,4 V4,33
ErCo2,36.0,2,7
ErCo2,40.0,3,NA
ErCo2,39.0,2,7
ErCo2,35.0,2,7
ErCo2,35.0,2,7
ErCo2,35.0,4 V6,556
ErCo2,39.0,1,405
ErCo2,36.0,2,7
ErCo2,31.0,4 V8,68
ErCo2,32.6,4 V12,347
ErCo2,38.0,3,NA
ErCo2,38.0,3,NA
ErCo2,40.0,3,NA
ErCo2H3.5,25.0,4 V6,556
ErCo3,401.0,2,8
ErCo3,401.0,3,NA
ErCo3,401.0,4 V6,556
ErCo3,430.0,4 V8,118
ErCo3B2,20.0,4 V4,33
ErCo4B,386.0,4 V6,51
ErCo4B,386.0,4 V4,33
ErCo5,1050.0,2,8
ErCo5,1066.0,3,NA
ErCo5,986.0,2,8
ErCo6,1050.0,2,8
ErCoAl,25.0,4 V6,101
ErCr4Al8,14.0,4 V6,37
ErCr6Al6,15.0,4 V6,36
ErCu4Al8,6.0,4 V6,37
ErCu6Al6,2.6,4 V6,36
ErCuAl,17.0,4 V6,101
ErFe10.8Ti1.2,500.0,4 V6,9
ErFe10Cr2,475.0,4 V6,11
ErFe10Mo1.5,381.0,4 V6,12
ErFe10Mo2,310.0,4 V6,11
ErFe10Si2,550.0,4 V6,10
ErFe10Si2C0.3,585.0,4 V9,360
ErFe10V2,505.0,4 V6,10
ErFe11Ti,505.0,4 V6,9
ErFe11Ti,505.0,4 V9,358
ErFe2,587.0,1,405
ErFe2,577.0,4 V8,68
ErFe2,590.0,4 V6,547
ErFe2,473.0,2,8
ErFe2,590.0,4 V5,102
ErFe2,606.0,3,NA
ErFe2,573.0,3,NA
ErFe2,596.0,3,NA
ErFe2,575.0,4 V12,472
ErFe2,574.0,3,NA
ErFe2,587.0,2,8
ErFe2,596.0,2,8
ErFe2,590.0,2,8
ErFe2,575.0,4 V6,368
ErFe2H3.5,265.0,4 V6,547
ErFe2H3.5,450.0,4 V6,547
ErFe2H3.7,300.0,4 V6,547
ErFe2H4,4.0,4 V6,547
ErFe2H4.12,4.2,4 V6,547
ErFe3,550.0,2,8
ErFe3,552.0,4 V6,546
ErFe3,455.0,2,8
ErFe4Al8,183.0,4 V6,37
ErFe4B,620.0,4 V4,31
ErFe4B,620.0,4 V6,51
ErFe5Al7,218.0,4 V6,36
ErFe6Al6,320.0,4 V6,36
ErFe8Co3Ti,796.0,4 V6,9
ErFeAl,56.0,4 V6,101
ErGa,32.0,3,NA
ErGa,32.0,3,NA
ErIr2,3.0,2,8
ErMn2,25.0,3,NA
ErMn2,25.0,4 V6,538
ErMn2,20.0,3,NA
ErMn2Ge2,5.1,4 V6,141
ErMn2Ge2,4.2,4 V6,141
ErMn2H4,4.2,4 V6,538
ErMn2H4.6,1.5,4 V6,538
ErMn2Si2,5.0,4 V6,141
ErMn4Al8,15.0,4 V6,38
ErMn5,415.0,2,8
ErMn6Al6,2.6,4 V6,36
ErN,6.0,2,8
ErN,5.0,2,8
ErN,5.0,3,NA
ErN,3.4,2,8
ErNi,13.0,3,NA
ErNi,10.0,4 V12,467
ErNi,10.0,2,8
ErNi,10.5,3,NA
ErNi0.03Al1.97,22.0,2,8
ErNi0.10Al1.90,33.0,2,8
ErNi0.10Al1.90,33.0,2,8
ErNi0.16Al1.84,31.0,2,8
ErNi0.24Al1.76,27.0,2,8
ErNi0.24Al1.76,25.0,2,8
ErNi0.24Al1.76,27.0,2,8
ErNi0.30Al1.70,23.5,2,8
ErNi0.30Al1.70,28.5,2,8
ErNi0.30Al1.70,29.0,2,8
ErNi0.90Al1.10,16.0,2,8
ErNi1.83Al0.17,30.0,2,8
ErNi2,19.0,1,405
ErNi2,21.0,2,8
ErNi2,14.0,2,8
ErNi2,6.6,4 V12,467
ErNi2,7.0,3,NA
ErNi2,6.0,4 V12,467
ErNi3,62.0,2,8
ErNi3,66.0,3,NA
ErNi5,12.0,3,NA
ErNi5,8.0,3,NA
ErNi5,13.0,3,NA
ErNi5,9.0,4 V7,450
ErNi5,13.0,2,8
ErNi5,9.2,3,NA
ErNi5,9.2,3,NA
ErNi5,9.2,4 V9,136
ErNiAl,15.0,4 V6,100
ErNiAl,16.0,4 V6,100
ErOs2,3.0,2,8
ErOs2,3.4,3,NA
ErPd2Ge,3.0,4 V6,118
ErPd2Si,2.8,4 V6,118
ErPt,16.0,3,NA
ErPt2,4.2,2,8
ErPt2,3.0,2,8
ErPt2Si2,3.0,4 V6,153
ErRh2,6.0,2,8
ErRh3Si2,24.0,4 V6,89
ErRh4B4,0.9,4 V9,172
ErRu2,8.0,3,NA
ErRu2,8.0,2,8
ErSi2,4.3,3,NA
ErZn,50.0,2,8
ErZn,20.0,4 V5,86
Eu(NH2)2,5.4,2,9
Eu0.1La0.9Al2,11.0,2,8
Eu0.45Ca0.55O,44.0,2,8
Eu0.4La0.6Al2,4.0,2,8
Eu0.5Yb0.5,30.0,3,NA
Eu0.5Yb0.5,22.4,3,NA
Eu0.5Yb0.5,25.0,3,NA
Eu0.5Yb0.5,26.0,3,NA
Eu0.5Yb0.5,26.7,3,NA
Eu0.96Gd0.04O,128.0,2,8
Eu0.96Gd0.04O,137.0,2,8
Eu2Co12P7,151.0,4 V6,70
Eu2CrSbO7,4.0,2,8
Eu2IrH5,20.0,4 V6,564
Eu2SiO4,7.0,2,9
Eu3(PO4)2,5.0,2,9
Eu3Al2O6,10.0,2,8
Eu3As2,18.0,2,8
Eu3Fe5O12,563.0,2,8
Eu3Fe5O12,566.0,2,8
Eu3O4,77.0,2,9
Eu3O4,7.8,2,9
Eu3P2,25.0,2,9
Eu3S4,3.8,3,NA
Eu3S4,3.8,3,NA
Eu3SiO5,19.0,2,9
Eu4As3,17.5,3,NA
Eu4As3,18.0,3,NA
Eu4P2.67,25.0,3,NA
Eu5Al2O8,6.0,2,8
EuAg0.67Si1.33,34.0,4 V6,101
EuAl4,14.0,2,8
EuAu2Si2,15.5,4 V6,127
EuB6,13.9,3,NA
EuB6,12.5,3,NA
EuB6,8.5,2,8
EuB6,12.5,3,NA
EuB6,15.2,3,NA
EuB6,8.4,3,NA
EuB6,13.7,3,NA
EuB6,13.0,3,NA
EuB6,10.0,3,NA
EuB6,13.7,3,NA
EuC2,22.0,3,NA
EuFe2P2,27.0,4 V6,152
EuFe4Al8,137.0,4 V6,37
EuFe6Al6,135.0,4 V6,36
EuGd2S4,6.0,2,8
EuH2,24.0,2,8
EuH2,17.8,2,8
EuH2,18.3,3,NA
EuI2,5.0,2,8
EuLiH3,38.0,2,8
EuLu2O4,9.5,2,9
EuLu2O4,7.5,2,9
EuMn2Ge2,9.0,4 V6,141
EuMn4Al8,20.0,4 V6,38
EuNb2S4,15.0,2,9
EuNi2,139.0,3,NA
EuNi2,139.0,3,NA
EuO,77.0,2,9
EuO,67.0,3,NA
EuO,69.3,1,411
EuO,69.5,3,NA
EuO,69.4,2,9
EuO,70.0,3,NA
EuO,69.2,2,9
EuO,69.005,3,NA
EuO,69.0,2,9
EuO,69.5,2,9
EuO,69.15,3,NA
EuO,69.0,1,376
EuO,70.0,3,NA
EuO,127.0,3,NA
EuO,69.33,4 V5,176
EuO,69.0,2,9
EuO,69.594,2,9
EuO,69.6,3,NA
EuO,74.0,2,9
EuO,69.0,3,NA
EuO,76.0,2,9
EuO,72.0,2,9
EuO,71.0,2,9
EuO,77.0,2,9
EuO,69.29,3,NA
EuO,70.0,2,9
EuO,69.3,3,NA
EuO0.9F0.1,66.0,2,9
EuPd,48.0,4 V6,564
EuPd2,80.0,3,NA
EuPd2,105.0,3,NA
EuPd2,80.0,2,9
EuPt2,80.0,3,NA
EuPt2,105.0,2,9
EuRu2Ge2,62.0,4 V6,128
EuS,16.2,2,9
EuS,14.5,2,9
EuS,16.5,3,NA
EuS,16.5,3,NA
EuS,16.0,2,9
EuS,16.0,2,9
EuS,15.8,2,9
EuS,16.5,2,9
EuS,16.5,2,9
EuS,16.3,2,9
EuS,16.4,2,9
EuS,16.4,2,9
EuS,16.5,1,411
EuS,16.7,3,NA
EuS,16.6,3,NA
EuS,16.57,4 V5,176
EuS,16.5,2,9
EuS,16.5,2,9
EuS,15.8,3,NA
EuS,16.71,3,NA
EuS,18.0,2,9
EuS,16.57,3,NA
EuS,16.5,3,NA
EuSe,4.6,2,9
EuSe,2.8,2,9
EuSe,3.8,2,9
EuSe,4.58,2,9
EuSe,6.0,2,9
EuSe,7.0,2,9
EuSe,1.6,2,9
EuY2Fe5O12,556.0,2,9
Fe,1043.0,2,10
Fe,1044.0,1,150
Fe,1044.0,2,10
Fe,1044.0,1,377
Fe,1040.0,4 V6,22
Fe,1041.0,2,10
Fe,1040.0,2,10
Fe,1035.0,2,10
Fe,1043.0,4 V7,338
Fe,1040.2,2,10
Fe,1040.0,4 V6,393
Fe0.013Pd0.987,55.0,2,12
Fe0.2Ni0.8,843.0,1,375
Fe0.43Co0.57Ti,33.9,4 V4,239
Fe0.49Rh0.51,667.0,2,12
Fe0.4Co0.6Ti,13.9,4 V4,239
Fe0.4Ni0.4B0.2,535.0,1,375
Fe0.54V0.46,100.0,2,13
Fe0.54V0.46,165.0,2,13
Fe0.5Co0.5Ti,55.0,4 V4,239
Fe0.5Cu0.5Cr2S4,360.0,2,10
Fe0.5Cu0.5Cr2S4,355.0,2,10
Fe0.5Ni0.5,500.0,3,NA
Fe0.5Ni0.5,785.0,3,NA
Fe0.5Ni0.5,870.0,3,NA
Fe0.5Ni0.5,900.0,3,NA
Fe0.5Ni0.5,820.0,3,NA
Fe0.5Ni0.5,375.0,3,NA
Fe0.5Ni0.5,785.0,3,NA
Fe0.5Ni0.5,686.0,3,NA
Fe0.5Ni0.5,368.0,3,NA
Fe0.5Ni0.5,850.0,3,NA
Fe0.5Ni0.5,550.0,3,NA
Fe0.5Ni0.5,820.0,3,NA
Fe0.5Ni0.5,815.0,3,NA
Fe0.5Ni0.5,550.0,3,NA
Fe0.5Ni0.5,500.0,3,NA
Fe0.5Ni0.5,508.0,3,NA
Fe0.5Ni0.5,499.0,3,NA
Fe0.5Ni0.5,863.0,3,NA
Fe0.5Ni0.5,750.0,3,NA
Fe0.5Ni0.5,790.0,2,11
Fe0.5Ni0.5,520.0,3,NA
Fe0.5Ni0.5,865.0,3,NA
Fe0.5Pd0.5,300.0,3,NA
Fe0.5Pd0.5,300.0,3,NA
Fe0.5Pd0.5,300.0,3,NA
Fe0.5Pd0.5,5.0,3,NA
Fe0.5Pd0.5,30.0,3,NA
Fe0.5Pd0.5,9.6,3,NA
Fe0.5Pd0.5,1.95,3,NA
Fe0.5Pd0.5,533.0,3,NA
Fe0.5Pd0.5,1.95,3,NA
Fe0.5Pd0.5,150.0,3,NA
Fe0.5Pd0.5,623.0,3,NA
Fe0.5Pd0.5,2.5,3,NA
Fe0.5Pd0.5,623.0,3,NA
Fe0.5Pd0.5,55.6,3,NA
Fe0.5Pd0.5,533.0,3,NA
Fe0.5Pd0.5,55.6,3,NA
Fe0.5Pd0.5,35.0,3,NA
Fe0.5Pd0.5,760.0,3,NA
Fe0.5Pd0.5,20.0,3,NA
Fe0.5Pt0.5,441.0,3,NA
Fe0.5Pt0.5,363.0,3,NA
Fe0.5Pt0.5,359.0,3,NA
Fe0.5Pt0.5,170.0,3,NA
Fe0.5Pt0.5,409.0,3,NA
Fe0.5Pt0.5,170.0,3,NA
Fe0.65Co0.35,1210.0,1,375
Fe0.65Co0.35,1210.0,1,385
Fe0.67Co0.33Ti,39.2,4 V4,239
Fe0.67Mn1.28As,153.0,2,10
Fe0.69Ga0.31,620.0,2,10
Fe0.758Mg0.242SiO3,11.0,2,10
Fe0.75Ga0.25,760.0,2,10
Fe0.75Ni2.25P,120.0,2,11
Fe0.76Mn1.19As,127.0,2,10
Fe0.78Co0.22Ti,8.4,4 V4,239
Fe0.7Ni0.3,340.0,2,11
Fe0.82Ga0.18O3,208.0,2,10
Fe0.855Al0.045Zr0.1,286.0,4 V12,507
Fe0.855Ga0.045Zr0.1,315.0,4 V12,507
Fe0.855Ge0.045Zr0.1,310.0,4 V12,507
Fe0.855Si0.045Zr0.1,303.0,4 V12,507
Fe0.855Sn0.045Zr0.1,315.0,4 V12,507
Fe0.85Ge0.15,800.0,3,NA
Fe0.85Ge0.15,800.0,3,NA
Fe0.85Ge0.15,800.0,3,NA
Fe0.866Mg0.134SiO3,18.0,2,10
Fe0.86Se,450.0,3,NA
Fe0.86Se,450.0,3,NA
Fe0.86Se,443.0,3,NA
Fe0.873Ni0.027Zr0.1,288.0,4 V12,507
Fe0.87S,593.0,2,12
Fe0.882Ni0.018Zr0.1,275.0,4 V12,507
Fe0.891Ni0.009Zr0.1,255.0,4 V12,507
Fe0.89Se,320.0,3,NA
Fe0.902S,530.0,2,12
Fe0.91B0.09,878.0,3,NA
Fe0.91B0.09,916.0,3,NA
Fe0.91B0.09,964.0,3,NA
Fe0.91B0.09,944.0,3,NA
Fe0.91B0.09,978.0,3,NA
Fe0.93Ga0.07O3,262.0,2,10
Fe0.9Mn0.9Ge,241.0,2,10
Fe0.9Zr0.1,237.0,4 V12,507
Fe1.11Te,479.0,2,13
Fe1.22Sb,4.2,2,12
Fe1.2Co0.8,1200.0,2,10
Fe1.3Sn,676.0,2,12
Fe1.4Ga0.6O3,350.0,2,10
Fe1.4Ge0.3Cu1.3O4,700.0,2,10
Fe1.58Ge,470.0,2,10
Fe1.5Cr1.5S4,302.0,2,10
Fe1.5Ge,444.0,2,10
Fe1.5Mn1.5Ge,333.0,2,10
Fe1.65Ge,470.0,2,10
Fe1.6Ge0.2Cu1.2O4,700.0,2,10
Fe1.6Sn,583.0,2,12
Fe1.75Ge,510.0,3,NA
Fe1.75Ge,510.0,3,NA
Fe1.7Co0.3P,423.0,2,10
Fe1.8Cr1.2O4,273.0,2,10
Fe1.8Ge0.1Cu1.1O4,709.0,2,10
Fe1.91P,223.0,2,11
Fe1.9Ge0.05Cu1.05O4,719.0,2,10
Fe1.9Ni0.1P,343.0,2,11
Fe2(Zr0.7Nb0.3),380.0,4 V5,283
Fe2.027Ti0.973,70.0,2,13
Fe2.0671Ti0.9329,318.0,2,13
Fe2.4Co0.6P,670.0,2,10
Fe2.4Mn0.6P,680.0,2,11
Fe2.67O4,850.0,3,NA
Fe2.6Cr0.4O4,763.0,2,10
Fe21Mo2C6,492.0,4 V4,557
Fe21W2C6,1006.0,4 V4,557
Fe23C3B3,742.0,4 V4,557
Fe2AlO4,590.0,4 V8,212
Fe2B,1013.0,4 V6,216
Fe2CrAl,246.0,4 V4,288
Fe2CrO4,430.0,4 V8,212
Fe2GaO4,473.0,4 V8,212
Fe2Ge,478.0,2,10
Fe2MgO4,653.0,2,10
Fe2MnGe,433.0,2,10
Fe2MnSi,214.0,4 V4,288
Fe2O3,975.0,3,NA
Fe2O3,1003.0,3,NA
Fe2O3,975.0,3,NA
Fe2O3,985.0,1,423
Fe2O3,1020.0,4 V8,212
Fe2O3,743.0,2,11
Fe2O3,963.0,2,11
Fe2O3,959.0,2,11
Fe2O3,956.0,2,11
Fe2O3,950.0,2,11
Fe2O3,948.0,2,11
Fe2O3,985.0,1,376
Fe2O3,848.0,2,11
Fe2O3,483.0,2,11
Fe2P,278.0,2,11
Fe2P,306.0,2,11
Fe2P,225.0,2,11
Fe2P,226.0,3,NA
Fe2P,266.0,3,NA
Fe2P,208.6,3,NA
Fe2P,267.0,2,11
Fe2P,195.0,3,NA
Fe2P,223.0,3,NA
Fe2P,170.0,3,NA
Fe2P,208.6,3,NA
Fe2P,210.0,3,NA
Fe2P,205.0,3,NA
Fe2P,213.0,3,NA
Fe2P,216.0,3,NA
Fe2P,216.0,3,NA
Fe2P,214.5,3,NA
Fe2P,216.0,3,NA
Fe2P,306.0,3,NA
Fe2P,224.0,3,NA
Fe2P,216.0,3,NA
Fe2P,216.0,4 V6,227
Fe2P,217.0,4 V6,231
Fe2P0.4As0.6,470.0,4 V6,231
Fe2P0.7As0.3,443.0,4 V6,231
Fe2P0.80B0.20,512.0,2,11
Fe2P0.8As0.2,411.0,4 V6,231
Fe2P0.90B0.10,391.0,2,11
Fe2P0.92B0.08,450.0,4 V6,231
Fe2P0.95B0.05,291.0,2,11
Fe2P0.96B0.04,350.0,4 V6,231
Fe2P0.9As0.1,358.0,4 V6,231
Fe2P0.9Si0.1,370.0,4 V6,231
Fe2Te3,10.0,4 V6,260
Fe2TiAl,123.0,4 V4,288
Fe2TiO4,853.0,2,13
Fe2TiO4,142.0,2,13
Fe2TiO4,120.0,4 V8,213
Fe2VO4,440.0,2,13
Fe2VO4,450.0,4 V8,213
Fe2VSn,200.0,4 V4,288
Fe3Al,573.0,3,NA
Fe3Al,773.0,2,10
Fe3Al,543.0,3,NA
Fe3Al,400.0,3,NA
Fe3Al,743.0,3,NA
Fe3Al,755.0,3,NA
Fe3Al,400.0,3,NA
Fe3B,897.0,3,NA
Fe3B,897.0,3,NA
Fe3B,770.0,3,NA
Fe3BO6,508.0,2,10
Fe3C,483.0,2,10
Fe3C,487.0,3,NA
Fe3C,487.0,3,NA
Fe3C,485.0,3,NA
Fe3C,487.0,3,NA
Fe3Cr,1273.0,2,10
Fe3Cr,893.0,2,10
Fe3Ge,638.0,3,NA
Fe3Ge,615.0,3,NA
Fe3Ge,655.0,2,10
Fe3Ge,761.0,2,10
Fe3Ge,634.0,3,NA
Fe3Ge,740.0,3,NA
Fe3Ge,638.0,2,10
Fe3Ge,640.0,4 V6,265
Fe3Ge,740.0,4 V6,265
Fe3Ge,755.0,2,10
Fe3O4,860.0,4 V8,212
Fe3O4,860.0,1,423
Fe3O4,860.0,3,NA
Fe3O4,853.5,3,NA
Fe3O4,849.38,3,NA
Fe3O4,853.0,2,10
Fe3O4,848.0,3,NA
Fe3O4,848.0,3,NA
Fe3O4,858.0,3,NA
Fe3O4,848.0,2,11
Fe3O4,860.0,1,376
Fe3O4,858.0,2,11
Fe3O4,860.0,1,377
Fe3O4,858.0,2,11
Fe3P,716.0,3,NA
Fe3P,716.0,2,11
Fe3P,716.0,4 V6,265
Fe3P,716.0,3,NA
Fe3P,686.0,2,11
Fe3P0.20B0.80,806.0,2,12
Fe3P0.70B0.30,758.0,2,11
Fe3Pd,463.0,3,NA
Fe3Pd,463.0,3,NA
Fe3Pt,421.3,3,NA
Fe3Pt,303.0,3,NA
Fe3Pt,528.0,3,NA
Fe3Pt,453.0,2,12
Fe3Pt,446.9,3,NA
Fe3Pt,473.0,3,NA
Fe3Pt,450.0,3,NA
Fe3S4,580.0,2,12
Fe3S4,570.0,3,NA
Fe3Se4,318.0,2,12
Fe3Se4,353.0,3,NA
Fe3Se4,290.0,3,NA
Fe3Se4,320.0,2,12
Fe3Se4,320.0,3,NA
Fe3Si,808.0,2,12
Fe3Si,803.0,3,NA
Fe3Si,830.0,3,NA
Fe3Si,840.0,3,NA
Fe3Si,810.0,4 V6,265
Fe3Sn,743.0,2,12
Fe3Sn,743.0,4 V6,265
Fe3Sn,743.0,3,NA
Fe3Sn2,612.0,2,13
Fe4N,760.0,3,NA
Fe4N,517.0,3,NA
Fe4N,769.0,1,375
Fe4N,761.0,2,11
Fe4N,768.0,3,NA
Fe50Ni50,785.0,4 V5,283
Fe51.4Cr48.6,9.0,2,10
Fe55.5V44.5,160.0,2,13
Fe56.5Cr43.5,47.0,2,10
Fe5B2P,628.0,2,10
Fe5C2,521.0,3,NA
Fe5Ge3,485.0,2,10
Fe5Ge3,485.0,4 V6,271
Fe5PB2,619.0,2,12
Fe5PB2,628.0,4 V6,271
Fe5PB2,639.0,2,12
Fe5Si3,373.0,4 V6,271
Fe5Si3,381.0,2,12
Fe5Si3,376.0,2,12
Fe5Si3,385.0,2,12
Fe5SiB2,784.0,4 V6,271
Fe5Sn3,600.0,4 V6,271
Fe5Sn3,583.0,2,13
Fe61.0V39.0,210.0,2,13
Fe65Ni35,503.0,4 V5,283
Fe77Ni23,876.0,2,11
Fe7Pd73Si20,28.0,2,12
Fe7Pd73Si20,28.0,2,12
Fe7S8,593.0,2,12
Fe7S8,598.0,1,376
Fe7S8,578.0,2,12
Fe7S8,578.0,3,NA
Fe7Se8,425.0,2,12
Fe7Se8,455.0,2,12
Fe7Se8,450.0,2,12
Fe7Se8,449.0,2,12
Fe7Se8,483.0,2,12
Fe80Ni20,840.0,2,11
Fe80P12.5C7.5,586.0,2,12
Fe81Ni19,834.0,2,11
Fe84Co16,1203.0,2,10
Fe8Co12Al3B6,815.0,2,10
Fe8Ni12Al3B6,285.0,2,11
Fe90.65Co9.35,1124.0,2,10
Fe90Co10,1143.0,2,10
Fe94.05Co5.95,1105.0,2,10
Fe95Co5,1093.0,2,10
Fe97Co3,1079.0,2,10
FeAl,640.0,3,NA
FeAl,640.0,3,NA
FeAl,923.0,2,10
FeAl,373.0,3,NA
FeAl,640.0,3,NA
FeAl2O4,9.5,4 V8,212
FeAlO3,300.0,2,10
FeB,598.0,2,10
FeB,598.0,4 V6,187
FeB,582.0,4 V6,187
FeBO3,350.0,2,10
FeBO3,388.0,2,10
FeBO3,348.0,2,10
FeBe5,75.0,2,10
FeBe5,273.0,2,10
FeCo,1253.0,2,10
FeCoAs,301.0,4 V6,238
FeCoGe,370.0,4 V6,220
FeCoP,430.0,4 V6,227
FeCr2O4,70.0,4 V8,212
FeCr2O4,69.0,2,10
FeCr2O4,80.0,2,10
FeCr2O4,80.0,2,10
FeCr2O4,88.0,2,10
FeCr2S4,193.0,2,10
FeCr2S4,180.0,2,10
FeCr2S4,177.0,2,10
FeF2,363.0,2,10
FeF3,362.0,2,10
FeGa1.3,483.0,2,10
FeGa1.3,697.0,2,10
FeGa2O4,4.0,4 V8,212
FeGe,280.0,2,10
FeGe,280.0,2,10
FeGe,275.0,3,NA
FeMn2Ge,233.0,2,10
FeMn2O4,390.0,2,11
FeMn2O4,120.0,2,11
FeMn2O4,117.0,2,11
FeMnGe,245.0,2,10
FeMnGe,385.0,2,10
FeNi,1020.0,3,NA
FeNi,1020.0,3,NA
FeNi,840.0,3,NA
FeNi,910.0,3,NA
FeNi,910.0,3,NA
FeNi,840.0,3,NA
FeNi3,1180.0,3,NA
FeNi3,1180.0,3,NA
FeNi3,940.0,3,NA
FeNi3,970.0,3,NA
FeNi3,940.0,3,NA
FeNi3,821.0,3,NA
FeNi3,940.0,3,NA
FeNi3,865.0,2,11
FeNi3,943.0,2,11
FeNi3,970.0,3,NA
FeNiGe,770.0,4 V6,220
FeNiP,95.0,4 V6,227
FeP,215.0,2,11
FePd,749.0,1,392
FePd,738.0,2,12
FePd1.6Pt1.4,270.0,2,12
FePd2Pt,360.0,2,12
FePd3,533.0,3,NA
FePd3,540.0,2,12
FePd3,540.0,3,NA
FePd3,533.0,3,NA
FePt,743.0,2,12
FePt,750.0,1,392
FeRh,660.0,3,NA
FeRh,668.0,2,12
FeRh,670.0,3,NA
FeRh,660.0,3,NA
FeRh,670.0,3,NA
FeRhCo0.0833,480.0,2,12
FeRhCr0.0833,484.0,2,12
FeRhCu0.0833,486.0,2,12
FeRhMo0.0833,771.0,2,12
FeRhNb0.0833,834.0,2,12
FeRhNi0.0833,426.0,2,12
FeRhP,350.0,4 V6,249
FeRhTa0.0833,773.0,2,12
FeRhW0.0833,1051.0,2,12
FeSb0.8,80.0,2,12
FeSe,422.0,3,NA
FeSe,413.0,3,NA
FeSiO3,37.0,2,10
FeTi2S4,60.2,2,13
FeV2O4,109.0,4 V8,213
FeV2O4,109.0,2,13
Ga0.5Fe2.5O4,686.0,2,13
Ga0.7Fe2.3O4,620.0,2,13
Ga0.80Fe1.20O3,305.0,2,13
Ga0.85Fe1.15O3,308.0,2,13
Ga0.92Fe1.08O3,266.5,2,13
Ga0.92Fe1.08O3,350.0,2,13
Ga1.14Fe0.86O3,167.5,2,13
Ga1.20Fe0.80O3,205.0,2,13
GaAl2,176.0,2,13
Gd,294.0,2,13
Gd,294.0,2,13
Gd,290.1,2,13
Gd,293.0,2,13
Gd,293.0,2,15
Gd,293.2,2,13
Gd,292.5,2,13
Gd,290.0,2,13
Gd,289.0,2,13
Gd,291.0,2,13
Gd,292.0,2,13
Gd,293.0,2,15
Gd,294.0,4 V14,356
Gd,291.21,2,13
Gd(Cu0.8Ni0.2)2,95.0,4 V14,356
Gd0.06Er0.94Al2,13.0,4 V12,461
Gd0.14Er0.86Al2,40.0,4 V12,461
Gd0.1La0.9Al2,24.0,2,15
Gd0.1Pd0.9,4.0,3,NA
Gd0.1Pd0.9,6.0,3,NA
Gd0.1Pd0.9,3.73,3,NA
Gd0.25Co0.75,700.0,1,375
Gd0.2Dy0.8Ni2,42.0,2,14
Gd0.2Dy0.8Ni5,26.0,2,14
Gd0.2Ho0.8Ni2,28.0,2,14
Gd0.2Ho0.8Ni5,19.0,2,14
Gd0.2Nd0.8Ni2,42.5,2,15
Gd0.2Nd0.8Ni2,44.0,2,15
Gd0.2Nd0.8Ni5,17.0,2,15
Gd0.2Y0.8Co2,60.0,2,16
Gd0.2Y0.8Fe2,600.0,2,16
Gd0.4Dy0.6Ni2,52.5,2,14
Gd0.4Dy0.6Ni5,31.5,2,14
Gd0.4Ho0.6Ni2,42.5,2,14
Gd0.4Ho0.6Ni5,20.0,2,14
Gd0.4Y0.6Co2,205.0,2,16
Gd0.50Lu0.50,253.0,3,NA
Gd0.5Er0.5,193.0,3,NA
Gd0.5Y0.5Fe2,680.0,2,16
Gd0.65Co0.35,180.0,4 V12,507
Gd0.69Lu0.31,221.0,2,15
Gd0.6Nd0.4Ni2,65.0,2,15
Gd0.70Y0.30,220.0,2,15
Gd0.7Fe0.12Ni0.18,185.0,4 V12,507
Gd0.7Ni0.3,130.0,4 V12,507
Gd0.85Y0.15,268.0,2,15
Gd0.88Mg0.12,184.0,2,15
Gd0.8Dy0.2Ni2,75.0,2,14
Gd0.8Dy0.2Ni2,75.0,2,14
Gd0.8Dy0.2Ni5,37.5,2,14
Gd0.8Dy0.2Ni5,37.0,2,14
Gd0.8Ho0.2Ni2,70.0,2,14
Gd0.8Ho0.2Ni2,70.0,2,14
Gd0.8Ho0.2Ni5,35.0,2,14
Gd0.8Ho0.2Ni5,35.0,2,14
Gd0.8Nd0.2Ni2,78.0,2,15
Gd0.8Nd0.2Ni5,33.0,2,15
Gd0.8Y0.2Co2,350.0,2,16
Gd0.90Yb0.10,256.0,3,NA
Gd0.91Lu0.09,267.0,2,15
Gd0.94Mg0.06,233.0,2,15
Gd0.95Th0.05,273.0,2,15
Gd0.9Th0.1,244.0,2,15
Gd0.9Y0.1Fe2,775.0,2,16
Gd1.14Fe4B4,24.0,4 V4,31
Gd1.14Fe4B4,20.0,4 V4,31
Gd1.1Fe10.2Mo1.8,484.0,4 V6,11
Gd1.1Fe10Mo2,440.0,4 V6,11
Gd1.1Fe9.5Cr2.5,608.0,4 V6,11
Gd1.1Fe9.8Mo2.2,370.0,4 V6,11
Gd1.2Cd,280.0,2,13
Gd1.2Cd,265.0,2,13
Gd2Co12P7,145.0,4 V6,70
Gd2Co14B,1050.0,4 V6,555
Gd2Co14B,1053.0,4 V4,25
Gd2Co14B,1050.0,4 V7,388
Gd2Co14B,1053.0,4 V6,75
Gd2Co17,1166.0,3,NA
Gd2Co17,1218.0,4 V6,75
Gd2Co17,1209.0,1,404
Gd2Co17,1220.0,3,NA
Gd2Co17,1213.0,2,14
Gd2Co17,1209.0,3,NA
Gd2Co17,1142.0,3,NA
Gd2Co17,1222.0,3,NA
Gd2Co17,1218.0,4 V7,388
Gd2Co17,1150.0,3,NA
Gd2Co17,1209.0,2,14
Gd2Co3,320.0,3,NA
Gd2Co7,775.0,4 V6,555
Gd2Co7,762.0,2,14
Gd2Co7,775.0,4 V6,368
Gd2Co7,775.0,2,14
Gd2Co7,745.0,3,NA
Gd2Co7,805.0,3,NA
Gd2Co7,775.0,3,NA
Gd2Co7,950.0,3,NA
Gd2Co7,745.0,3,NA
Gd2Co7,775.0,4 V8,100
Gd2Co7,767.0,3,NA
Gd2Co7B3,345.0,4 V6,75
Gd2Co7B3,345.0,4 V4,33
Gd2Co7B3,345.0,4 V6,54
Gd2Co7H7.7,420.0,4 V6,555
Gd2CoMnO6,113.0,2,14
Gd2CoMnO6,104.0,2,14
Gd2CrSbO7,12.0,2,14
Gd2Cu2In,86.0,4 V14,356
Gd2Fe14B,660.0,4 V6,75
Gd2Fe14B,650.0,4 V6,545
Gd2Fe14B,659.0,4 V10,506
Gd2Fe14B,664.0,4 V8,158
Gd2Fe14B,660.0,4 V4,20
Gd2Fe14B,630.0,4 V7,388
Gd2Fe14BH4.4,698.0,4 V6,545
Gd2Fe14C,620.0,4 V6,75
Gd2Fe14C,622.0,4 V4,26
Gd2Fe14C,630.0,4 V6,60
Gd2Fe14C,630.0,4 V10,530
Gd2Fe17,466.0,4 V7,388
Gd2Fe17,459.0,2,14
Gd2Fe17,476.0,4 V6,75
Gd2Fe17,472.0,2,14
Gd2Fe17,460.0,2,14
Gd2Fe17,480.0,3,NA
Gd2Fe17,479.0,3,NA
Gd2Fe17,486.0,3,NA
Gd2Fe17,478.0,4 V8,142
Gd2Fe17,477.0,4 V9,318
Gd2Fe17,475.0,3,NA
Gd2Fe17,478.0,4 V7,461
Gd2Fe17C,582.0,4 V7,388
Gd2Fe17C,582.0,4 V6,48
Gd2Fe17C,582.0,4 V9,322
Gd2Fe17C1.0,582.0,4 V8,142
Gd2Fe17C1.2,582.0,4 V6,75
Gd2Fe17C2,712.0,4 V9,318
Gd2Fe17C2.5,763.0,4 V9,318
Gd2Fe17N2.4,758.0,4 V9,318
Gd2Fe17N2.4,758.0,4 V6,48
Gd2Fe17N2.5,740.0,4 V9,318
Gd2Fe23B3,689.0,4 V6,58
Gd2Fe23B3,689.0,4 V4,31
Gd2In,189.0,3,NA
Gd2In,190.0,3,NA
Gd2In,190.0,4 V14,357
Gd2In,187.0,3,NA
Gd2In,198.0,3,NA
