Repository: Volkov-da/Introduction-to-Data-Science-2020

Final project. Predicting Curie temperature using machine learning.

File: FinalProject/data/raw_data.csv (part 2 of 3)
Name,Tc (K),Source,Page
Gd2In,189.0,3,NA
Gd2Ni17,196.0,4 V6,75
Gd2Ni17,205.0,2,15
Gd2Ni17,187.0,3,NA
Gd2Ni17,196.0,4 V7,388
Gd2Ni17,623.0,2,15
Gd2Ni17,190.0,3,NA
Gd2Ni7,118.0,2,15
Gd2Pt,155.0,3,NA
Gd2Pt,155.0,3,NA
Gd3Al2,279.2,4 V12,461
Gd3Al2,281.0,4 V12,461
Gd3Al2,287.0,3,NA
Gd3Al2,282.0,2,13
Gd3Al2,275.0,2,13
Gd3AlFe4O12,435.0,2,13
Gd3C,500.0,2,13
Gd3Co,129.0,3,NA
Gd3Co,129.0,3,NA
Gd3Co,156.0,3,NA
Gd3Co11B4,460.0,4 V6,54
Gd3Co11B4,460.0,4 V6,75
Gd3Co11B4,460.0,4 V4,33
Gd3Cr0.25Fe4.75O12,250.0,2,14
Gd3Fe5O11.4F0.6,528.0,2,14
Gd3Fe5O11.6F0.4,549.0,2,14
Gd3Fe5O12,564.0,2,14
Gd3Fe5O12,574.6,2,14
Gd3Fe5O12,556.0,2,14
Gd3Fe5O12,564.0,2,14
Gd3Fe5O12,564.0,2,14
Gd3In,213.0,3,NA
Gd3Ir,155.0,3,NA
Gd3Ir,155.0,3,NA
Gd3Ni7B2,37.0,4 V6,75
Gd3NiGe2,193.0,4 V12,467
Gd3Pd,325.0,3,NA
Gd3Pd,325.0,3,NA
Gd3Pd2,38.0,3,NA
Gd3Rh2,51.0,3,NA
Gd3Rh2,51.0,3,NA
Gd3S4,20.0,3,NA
Gd4(Sb0.5Bi0.5)3,290.0,2,15
Gd4Bi3,340.0,3,NA
Gd4Bi3,340.0,2,13
Gd4Bi3,346.0,2,15
Gd4Co3,230.0,2,14
Gd4Sb3,260.0,3,NA
Gd4Sb3,260.0,2,15
Gd4Sb3,260.0,2,15
Gd5(Si0.1Ge0.9)4,81.0,4 V14,356
Gd5Fe2B6,57.0,4 V4,31
Gd5Pd 2,335.0,2,15
Gd5Pd2,335.0,5,15
Gd5Sb3,260.0,3,NA
Gd5Si4,336.0,2,15
Gd6Fe23,659.0,3,NA
Gd6Fe23,659.0,4 V7,388
Gd6Fe23,468.0,2,14
Gd6Fe23,659.0,4 V6,368
Gd6Fe23,659.0,2,14
Gd6Mn23,461.0,3,NA
Gd6Mn23,463.0,3,NA
Gd6Mn23,470.0,3,NA
Gd6Mn23,478.0,2,15
Gd6Mn23,468.0,2,15
Gd6Mn23,461.0,4 V6,538
Gd6Mn23H22,140.0,4 V6,538
Gd6Mn23H22,180.0,4 V6,538
Gd7Pd3,311.0,4 V6,564
Gd7Pt3,300.0,3,NA
GdAg0.3In0.7,116.0,2,13
GdAg0.8In0.2,40.0,2,13
GdAl2,170.0,3,NA
GdAl2,163.0,3,NA
GdAl2,168.0,3,NA
GdAl2,171.0,3,NA
GdAl2,171.0,3,NA
GdAl2,176.0,3,NA
GdAl2,165.0,3,NA
GdAl2,171.0,3,NA
GdAl2,182.0,3,NA
GdAl2,168.0,3,NA
GdAl2,173.0,3,NA
GdAl2,173.0,3,NA
GdAl2,151.0,2,13
GdAl2,182.0,2,13
GdAl2,171.0,2,13
GdAl2,160.0,4 V9,115
GdAl2,173.0,2,13
GdAl2,157.0,2,13
GdAl2,168.0,4 V14,357
GdAl2,182.0,3,NA
GdAl2,176.0,2,13
GdAu,35.0,4 V6,564
GdAuNi4,38.0,4 V6,71
GdBr3,1.32,2,13
GdBr3,2.0,2,13
GdC,313.0,2,13
GdC,373.0,2,13
GdC0.33,350.0,3,NA
GdCd,258.0,4 V10,274
GdCd,258.0,4 V5,88
GdCd,262.0,2,13
GdCl3,2.218,2,13
GdCl3,2.2,2,13
GdCo,216.0,3,NA
GdCo11Ti,1080.0,4 V6,9
GdCo12B6,162.0,4 V4,33
GdCo12B6,169.0,4 V6,56
GdCo2,398.0,4 V8,68
GdCo2,400.0,4 V7,382
GdCo2,409.0,4 V6,368
GdCo2,404.0,3,NA
GdCo2,413.0,3,NA
GdCo2,395.0,3,NA
GdCo2,405.0,3,NA
GdCo2,413.0,3,NA
GdCo2,435.0,3,NA
GdCo2,400.0,3,NA
GdCo2,395.0,3,NA
GdCo2,404.0,1,405
GdCo2,408.0,2,14
GdCo2,398.0,4 V6,556
GdCo2,404.0,2,14
GdCo2,405.0,3,NA
GdCo2,400.0,2,14
GdCo2,395.0,3,NA
GdCo2,435.0,3,NA
GdCo2,410.0,3,NA
GdCo2,393.0,2,14
GdCo2,408.0,3,NA
GdCo2B2,26.0,4 V6,150
GdCo2B2,56.0,4 V4,33
GdCo2B2,26.5,4 V6,150
GdCo2B2,56.0,4 V6,150
GdCo2H4,90.0,4 V6,556
GdCo3,670.0,3,NA
GdCo3,612.0,4 V6,368
GdCo3,611.0,3,NA
GdCo3,611.0,4 V6,556
GdCo3,612.0,2,14
GdCo3,612.0,3,NA
GdCo3B2,58.0,4 V6,75
GdCo3B2,58.0,4 V6,54
GdCo3B2,58.0,4 V4,33
GdCo3H4.6,28.0,4 V6,556
GdCo4B,517.0,4 V6,75
GdCo4B,510.0,4 V4,33
GdCo4B,517.0,4 V6,54
GdCo4B,505.0,4 V6,51
GdCo5,1014.0,4 V6,54
GdCo5,1020.0,4 V8,75
GdCo5,1014.0,4 V7,388
GdCo5,1020.0,3,NA
GdCo5,1008.0,3,NA
GdCo5,1013.0,3,NA
GdCo5,1008.0,3,NA
GdCo5,1014.0,1,400
GdCo5,1014.0,4 V6,75
GdCo5,953.0,4 V6,555
GdCo5,1008.0,4 V6,368
GdCo5,1020.0,3,NA
GdCo5,1008.0,2,14
GdCo5,1000.0,3,NA
GdCo5,968.0,3,NA
GdCo5,1030.0,2,14
GdCo5H2.8,480.0,4 V6,555
GdCo9Si2,483.0,4 V6,44
GdCoSi,250.0,4 V6,102
GdCr4Al8,8.0,4 V6,37
GdCr6Al6,170.0,4 V6,36
GdCu4Al8,32.0,4 V6,37
GdCu6Al6,21.0,4 V6,36
GdCuAl,90.0,4 V6,101
GdCuAl,82.0,4 V14,356
GdCuAl,90.0,4 V6,100
GdCuAl,67.0,4 V6,100
GdCuSi,49.0,4 V6,101
GdFe10.2Mo1.8,446.0,4 V6,11
GdFe10.5Mo1.5,520.0,4 V6,11
GdFe10.5Ti1.5,600.0,4 V6,9
GdFe10.5V1.5,635.0,4 V6,10
GdFe10.5W0.5Mo,500.0,4 V6,12
GdFe10.5W1.5,550.0,4 V6,12
GdFe10.8Ti1.2,600.0,4 V6,75
GdFe10.8Ti1.2,600.0,4 V6,9
GdFe10.8W1.2,550.0,4 V6,75
GdFe10.8W1.2,570.0,4 V6,12
GdFe10Al2,498.0,4 V6,12
GdFe10Cr2,580.0,4 V6,11
GdFe10Mn2,445.0,4 V6,12
GdFe10Mo1.5,478.0,4 V6,12
GdFe10Mo2,430.0,4 V6,75
GdFe10Mo2,430.0,4 V6,11
GdFe10Si2,610.0,4 V6,10
GdFe10Si2,610.0,4 V6,75
GdFe10Si2C0.3,642.0,4 V9,360
GdFe10V2,616.0,4 V6,75
GdFe10V2,616.0,4 V6,10
GdFe10W2,569.0,4 V6,12
GdFe11Ti,607.0,4 V6,75
GdFe11Ti,607.0,4 V9,357
GdFe11Ti,607.0,4 V6,9
GdFe2,785.0,3,NA
GdFe2,895.0,3,NA
GdFe2,813.0,2,14
GdFe2,793.0,2,14
GdFe2,785.0,2,14
GdFe2,788.0,3,NA
GdFe2,796.0,1,405
GdFe2,490.0,2,14
GdFe2,790.0,4 V8,68
GdFe2,810.0,3,NA
GdFe2,810.0,3,NA
GdFe2,790.0,4 V7,388
GdFe2,810.0,3,NA
GdFe2,800.0,3,NA
GdFe2,785.0,4 V6,546
GdFe2,810.0,4 V9,119
GdFe2,785.0,4 V6,368
GdFe2,782.0,2,14
GdFe2Co2B,770.0,4 V6,51
GdFe2Co9Ti,1119.0,4 V6,9
GdFe2H4.1,338.0,4 V6,546
GdFe3,728.0,4 V6,546
GdFe3,725.0,3,NA
GdFe3,725.0,3,NA
GdFe3,725.0,3,NA
GdFe3,729.0,4 V7,388
GdFe3,728.0,2,14
GdFe3,728.0,4 V6,368
GdFe4Al8,172.3,4 V6,37
GdFe5,455.0,2,14
GdFe5,470.0,3,NA
GdFe5,470.0,3,NA
GdFe5Al7,268.0,4 V6,36
GdFe5Co6Ti,995.0,4 V6,9
GdFe6Al6,345.0,4 V6,36
GdFe8Al4,385.0,4 V6,12
GdFe8Co3Ti,834.0,4 V6,9
GdFe9.5V2.5,545.0,4 V6,10
GdFeAl,260.0,4 V6,101
GdGa,183.0,3,NA
GdGa,200.0,3,NA
GdGa2,180.0,3,NA
GdI3,88.0,2,14
GdIr2,90.0,2,14
GdIr2,90.0,3,NA
GdIr2,77.0,5,13
GdIr2,89.0,3,NA
GdMn2,575.0,2,15
GdMn2,185.0,3,NA
GdMn2,300.0,2,15
GdMn2,40.0,3,NA
GdMn2,35.0,3,NA
GdMn2,40.0,3,NA
GdMn2,185.0,3,NA
GdMn2,10.0,4 V6,538
GdMn2Ge2,96.0,4 V6,141
GdMn2Si2,60.0,4 V6,141
GdMn2Si2,65.0,4 V6,141
GdMn4Al8,28.0,4 V6,38
GdMn5,468.0,2,15
GdMn5,465.0,2,15
GdMn6Al6,15.0,4 V6,36
GdMnSi,314.0,4 V6,102
GdMnSi,320.0,4 V6,102
GdN,69.0,2,15
GdN,67.4,2,15
GdN,58.0,3,NA
GdN,60.0,2,15
GdN,72.0,2,15
GdNi,73.0,2,15
GdNi,72.0,3,NA
GdNi,69.0,4 V14,356
GdNi,70.0,4 V12,467
GdNi0.45Al1.55,68.0,2,15
GdNi0.7Cu0.3,68.0,4 V14,357
GdNi1.65Cu0.35,103.0,2,15
GdNi1.89Al0.11,92.0,2,15
GdNi2,80.0,3,NA
GdNi2,75.0,4 V12,467
GdNi2,74.2,3,NA
GdNi2,85.0,4 V6,368
GdNi2,75.0,2,15
GdNi2,75.0,2,15
GdNi2,77.0,2,15
GdNi2,75.0,3,NA
GdNi2,90.0,2,15
GdNi2,85.0,2,15
GdNi2,8.0,4 V6,561
GdNi2,85.0,2,14
GdNi2,85.0,2,15
GdNi2,77.0,3,NA
GdNi2,76.0,4 V9,119
GdNi2,85.0,2,14
GdNi2,81.0,3,NA
GdNi2,79.0,1,405
GdNi2,74.0,4 V14,357
GdNi2H3.5,8.0,4 V6,561
GdNi3,113.0,3,NA
GdNi3,116.0,2,15
GdNi3,113.0,3,NA
GdNi5,37.0,4 V9,136
GdNi5,31.823,3,NA
GdNi5,31.823,3,NA
GdNi5,27.0,2,15
GdNi5,32.0,3,NA
GdNi5,31.5,4 V9,136
GdNi5,32.0,4 V7,450
GdNi5,36.0,2,15
GdNi5,31.8,3,NA
GdNi5,31.0,4 V14,357
GdNiAl,60.0,4 V14,357
GdNiAl,61.0,4 V6,100
GdNiAl,58.0,4 V12,468
GdNiAl,23.0,4 V12,468
GdNiAl,70.0,4 V6,100
GdNiIn,83.0,4 V6,101
GdOs2,66.0,3,NA
GdOs2,66.0,2,15
GdPd,38.0,4 V12,461
GdPd,39.5,2,15
GdPd2,335.0,2,15
GdPdIn,102.0,4 V6,101
GdPt,66.0,3,NA
GdPt,68.0,4 V14,356
GdPt2,77.0,5,13
GdPt2,22.0,2,15
GdPt2,37.0,2,15
GdPt2,4.2,2,15
GdRh,20.0,4 V12,462
GdRh,19.93,4 V12,462
GdRh,24.0,4 V12,462
GdRh,29.0,4 V6,564
GdRh2,80.0,3,NA
GdRh2,66.0,2,15
GdRh2,77.0,2,15
GdRh2,72.0,2,15
GdRh2,73.0,4 V6,564
GdRh2,77.0,5,13
GdRh2H3,35.0,4 V6,564
GdRh3Si2,31.0,4 V6,89
GdRh4B4,5.6,4 V9,172
GdRhSi,100.0,4 V6,89
GdRhSi,102.0,4 V6,103
GdRhSi,100.0,4 V6,103
GdRu2,83.0,2,15
GdRu2,83.0,4 V6,564
GdRu2H3,65.0,4 V6,564
GdZn,269.0,4 V5,86
GdZn,270.0,2,16
GdZn,280.0,2,16
GdZn2,68.0,2,16
GdZn2,68.0,4 V14,356
GeFe2O4,11.0,4 V8,212
Hf(Fe0.6V0.4)2,100.0,4 V4,242
Hf(Fe0.7V0.3)2,180.0,4 V4,242
Hf(Fe0.8V0.2)2,290.0,4 V4,242
Hf(Fe0.9V0.1)2,440.0,4 V4,242
Hf2FeH3,73.0,4 V6,547
HfFe2,595.0,3,NA
HfFe2,591.0,3,NA
HfFe2,625.0,3,NA
HfFe2,585.0,4 V4,242
HfFe2,600.0,3,NA
HgCr2S4,36.1,2,16
HgCr2S4,60.0,2,16
HgCr2S4,36.0,2,16
HgCr2Se4,120.0,2,16
HgCr2Se4,105.5,2,16
HgCr2Se4,106.0,2,16
Ho,23.0,2,16
Ho,19.0,2,16
Ho,20.0,2,16
Ho,20.0,2,16
Ho,20.0,2,16
Ho(OH)3,2.55,2,17
Ho0.2Nd0.8Ni2,17.5,2,16
Ho0.2Nd0.8Ni2,78.0,2,16
Ho0.2Nd0.8Ni5,64.0,2,16
Ho0.5Er0.5,35.0,3,NA
Ho0.5Er0.5,33.0,2,16
Ho0.7Lu0.3Rh4B4,4.1,4 V9,172
Ho0.8Nd0.2Ni2,83.0,2,16
Ho0.8Nd0.2Ni2,22.5,2,16
Ho0.8Nd0.2Ni5,70.0,2,16
Ho1.16Fe4B4,6.5,4 V4,31
Ho1.3Cd,30.0,2,16
Ho2C,100.0,2,16
Ho2Co12P7,152.0,4 V6,70
Ho2Co17,1183.0,2,16
Ho2Co17,1173.0,2,16
Ho2Co7,670.0,4 V6,556
Ho2Co7,670.0,2,16
Ho2Co7,644.0,2,16
Ho2Co7H2.6,200.0,4 V6,556
Ho2CrSbO7,10.0,2,16
Ho2Fe14B,573.0,4 V10,506
Ho2Fe14B,574.0,4 V4,20
Ho2Fe14B,565.0,4 V6,545
Ho2Fe14BH5.4,615.0,4 V6,545
Ho2Fe14C,525.0,4 V6,60
Ho2Fe14C,525.0,4 V10,530
Ho2Fe14C,521.0,4 V4,26
Ho2Fe17,335.0,4 V7,461
Ho2Fe17,327.0,4 V9,319
Ho2Fe17,325.0,2,16
Ho2Fe17,319.0,2,16
Ho2Fe17,335.0,3,NA
Ho2Fe17C,504.0,4 V6,48
Ho2Fe17C,504.0,4 V9,322
Ho2Fe17C1.0,504.0,4 V8,142
Ho2Fe17N2.5,710.0,4 V9,319
Ho2Fe17N3.0,709.0,4 V9,319
Ho2Fe17N3.0,709.0,4 V6,48
Ho2In,138.0,3,NA
Ho2Ni17,162.0,4 V6,368
Ho2Ni17,611.0,2,16
Ho2Ni17,162.0,2,16
Ho2Ni7,70.0,2,16
Ho2Pt,17.0,3,NA
Ho3Al2,33.0,2,16
Ho3Co,10.0,3,NA
Ho3Fe5O12,548.0,2,16
Ho3Fe5O12,567.0,2,16
Ho3Fe5O12,567.0,2,16
Ho3Pd2,20.0,3,NA
Ho3Rh2,19.0,3,NA
Ho3Rh2,19.0,3,NA
Ho4Co3,44.0,2,16
Ho5.04Pd1.96,10.0,2,17
Ho5.04Pd1.96,10.0,5,15
Ho5Sb3,86.0,3,NA
Ho5Si4,76.0,2,17
Ho6Fe23,501.0,2,16
Ho6Fe23,510.0,3,NA
Ho6Fe23,500.0,2,16
Ho6Fe23,510.0,3,NA
Ho6Fe23,501.0,3,NA
Ho6Fe23,510.0,3,NA
Ho6Fe23,510.0,3,NA
Ho6Fe23,501.0,4 V6,545
Ho6Fe23,501.0,4 V6,368
Ho6Fe23H16,702.0,4 V6,545
Ho6Mn23,434.0,4 V6,368
Ho6Mn23,434.0,4 V6,538
Ho6Mn23,434.0,2,16
Ho6Mn23H23,4.2,4 V6,538
HoAl,26.0,2,16
HoAl,26.0,3,NA
HoAl2,32.0,4 V5,99
HoAl2,42.0,2,16
HoAl2,28.0,3,NA
HoAl2,29.0,2,16
HoAl2,28.6,4 V12,461
HoAl2,29.0,3,NA
HoAl2,30.8,3,NA
HoAl2,28.0,3,NA
HoAl2,32.0,4 V9,115
HoAl2,28.0,3,NA
HoAl2,42.0,3,NA
HoAl2,28.0,3,NA
HoAl2,27.0,2,16
HoAl2,35.0,3,NA
HoAl2,29.0,3,NA
HoAl2.24,25.0,4 V12,462
HoAu2Si2,14.8,4 V6,127
HoAuNi4,14.0,4 V6,71
HoC0.33,139.0,3,NA
HoC0.5,95.0,2,16
HoCd,17.0,4 V10,274
HoCd,17.0,4 V5,88
HoCo11Ti,1073.0,4 V6,9
HoCo12B6,146.0,4 V4,33
HoCo2,95.0,2,16
HoCo2,90.0,2,16
HoCo2,78.0,3,NA
HoCo2,77.0,3,NA
HoCo2,95.0,2,16
HoCo2,87.0,2,16
HoCo2,76.0,4 V6,556
HoCo2,75.0,4 V12,347
HoCo2,78.0,4 V8,68
HoCo2,95.0,3,NA
HoCo2,85.0,4 V6,368
HoCo2,78.0,3,NA
HoCo2,82.0,3,NA
HoCo2,87.0,1,405
HoCo2,75.0,4 V12,327
HoCo2H3.5,40.0,4 V6,556
HoCo3,430.0,4 V8,118
HoCo3,418.0,4 V6,556
HoCo3,418.0,2,16
HoCo3,418.0,4 V6,368
HoCo3H4.2,15.0,4 V6,556
HoCo4B,396.0,4 V6,51
HoCo5,1000.0,4 V6,368
HoCo5,1000.0,2,16
HoCo5,1036.0,3,NA
HoCo5,1066.0,3,NA
HoCo5,1000.0,3,NA
HoCo5,1025.0,2,16
HoCo5,1000.0,3,NA
HoCo5.5,960.0,4 V8,75
HoCoAl,34.0,4 V6,101
HoCr4Al8,8.0,4 V6,37
HoCu4Al8,7.0,4 V6,37
HoCu6Al6,1.9,4 V6,36
HoCuAl,23.0,4 V6,101
HoF3,0.53,3,NA
HoF3,0.53,3,NA
HoF3,0.53,3,NA
HoFe10Cr2,485.0,4 V6,11
HoFe10Mo2,345.0,4 V6,11
HoFe10Si2,558.0,4 V6,10
HoFe10V2,525.0,4 V6,10
HoFe11Ti,530.0,4 V6,9
HoFe11Ti,520.0,4 V9,358
HoFe2,560.0,3,NA
HoFe2,560.0,3,NA
HoFe2,608.0,1,405
HoFe2,606.0,4 V5,102
HoFe2,612.0,4 V6,368
HoFe2,603.0,2,16
HoFe2,608.0,2,16
HoFe2,586.0,4 V8,68
HoFe2,612.0,4 V6,546
HoFe2,560.0,3,NA
HoFe3,567.0,2,16
HoFe3,567.0,4 V12,472
HoFe3,566.0,3,NA
HoFe3,565.0,4 V6,546
HoFe3,567.0,4 V6,368
HoFe4Al8,137.0,4 V6,37
HoFe5Al7,227.0,4 V6,36
HoFe6Al6,310.0,4 V6,36
HoFe8Co3Ti,810.0,4 V6,9
HoFeAl,92.0,4 V6,101
HoFeO3,47.0,2,16
HoGa,63.0,3,NA
HoGa,63.0,3,NA
HoIr2,12.0,2,16
HoMn2,25.0,3,NA
HoMn2Ge2,37.0,4 V6,141
HoMn2Ge2,4.2,4 V6,141
HoMn4Al8,14.0,4 V6,38
HoMn5,434.0,2,16
HoMn5,425.0,2,16
HoN,18.0,3,NA
HoN,13.0,2,16
HoN,13.3,2,16
HoN,19.0,2,16
HoN,18.0,2,16
HoNi,31.0,2,16
HoNi,37.0,3,NA
HoNi0.45Al1.55,31.0,2,17
HoNi1.09Al0.91,27.0,2,16
HoNi1.84Al0.16,30.0,2,17
HoNi2,22.0,2,16
HoNi2,23.0,2,16
HoNi2,20.0,1,405
HoNi2,25.0,2,14
HoNi2,16.0,3,NA
HoNi2,13.0,4 V12,467
HoNi2,22.0,4 V6,368
HoNi3,66.0,2,16
HoNi5,4.1,3,NA
HoNi5,23.0,3,NA
HoNi5,10.0,4 V6,368
HoNi5,10.0,2,16
HoNi5,25.0,2,14
HoNi5,22.0,2,16
HoNi5,5.0,4 V7,450
HoNiAl,25.0,4 V6,100
HoNiAl,27.0,4 V6,100
HoOs2,7.6,3,NA
HoOs2,9.0,2,17
HoP,5.5,2,17
HoP,5.5,3,NA
HoPd2Ge,3.6,4 V6,118
HoPd2Si,3.5,4 V6,118
HoPt,16.0,3,NA
HoPt2,9.0,2,17
HoPt2,4.2,2,17
HoPt2Si2,3.0,4 V6,153
HoRh2,6.0,2,17
HoRh4B4,6.6,4 V9,172
HoRu2,18.0,3,NA
HoZn,75.0,4 V5,86
HoZn,80.0,2,17
IrMnAl,400.0,4 V4,279
IrMnSb,290.0,4 V4,279
K2CuF4,9.5,2,17
K2IrCl6,3.05,2,17
KMnF3,81.5,2,17
La0.3Gd0.7,185.0,3,NA
La0.3Gd0.7,275.0,3,NA
La0.3Gd0.7,257.0,3,NA
La0.55Ca0.45MnO3,234.0,4 V12,456
La0.55Pb0.45MnO3,350.0,2,17
La0.5Sr0.5CoO3,228.5,2,17
La0.5Sr1.5MnO4,295.0,2,17
La0.62Pb0.38MnO3,340.0,2,17
La0.65Pb0.35MnO3,330.0,2,17
La0.65Pb0.35MnO3,335.0,2,17
La0.67Ca0.33MnO3,257.0,4 V12,456
La0.75Ca0.25MnO3,224.0,4 V12,456
La0.75Ca0.25MnO3,177.0,4 V12,456
La0.75Pb0.25MnO3,315.0,2,17
La0.85Ba0.15MnO3,230.0,2,17
La0.8Ca0.2MnO3,230.0,4 V12,456
La0.94Gd0.06Ru6,10.0,2,17
La0.98Lu1.00Tb1.00,1.5,2,17
La0.98Lu1.15Tb0.85,1.3,2,17
La2Co14B,957.0,4 V6,555
La2Co14B,955.0,4 V4,25
La2Co7,490.0,2,17
La2Co7,490.0,4 V6,555
La2Co7H5,300.0,4 V6,555
La2CoMnO6,245.0,2,17
La2CoMnO6,270.0,2,17
La2CoMnO6,280.0,2,17
La2CoMnO6,260.0,2,17
La2CuMnO6,55.0,2,17
La2Fe14B,516.0,4 V4,20
La2Fe14B,530.0,4 V10,506
La2Fe14B,530.0,4 V6,545
La2Ni7,54.0,4 V6,561
La2Ni7,70.0,3,NA
La2Ni7,70.0,3,NA
La2Ni7,70.0,3,NA
La2NiMnO6,285.0,2,17
La2NiMnO6,300.0,2,17
La2NiMnO6,310.0,2,17
LaCo12B6,160.0,4 V4,33
LaCo13,1323.0,3,NA
LaCo13,1290.0,4 V6,5
LaCo13,1318.0,3,NA
LaCo13,1290.0,2,17
LaCo2P2,125.0,4 V6,152
LaCo4Cu,690.0,2,17
LaCo4Ni,690.0,2,17
LaCo5,845.0,3,NA
LaCo5,870.0,3,NA
LaCo5,840.0,4 V6,555
LaCo5,840.0,4 V4,154
LaCo5,840.0,2,17
LaCo5H3.35,300.0,4 V6,555
LaCo5H4.3,300.0,4 V6,555
LaCrO3,300.0,2,17
LaErO3,7.0,2,17
LaFe10.5Si2.5,262.0,4 V6,5
LaFe10.8Si2.2,245.0,4 V6,5
LaFe10.9Si2.1,234.0,4 V6,5
LaFe11.0Si2.0,230.0,4 V6,5
LaFe11.1Si1.9,219.0,4 V6,5
LaFe11.2Si1.8,211.0,4 V6,5
LaFe11.5Si1.5,198.0,4 V6,5
LaFe4Al8,135.4,4 V6,37
LaFeFe11O19,728.0,2,17
LaMn2Ge2,310.0,4 V6,141
LaMn2Ge2,306.0,4 V6,141
LaMn2Si2,310.0,4 V6,141
LaMn2Si2,303.0,4 V6,141
LaMnO3,166.0,2,17
LaMnSi,295.0,4 V6,102
LaMnSi2,386.0,4 V6,113
Li0.388Ni0.612O,210.0,2,18
Li0.45Fe2.52O4,808.5,2,18
Li0.5CuFe4.5O8,809.0,2,17
Li0.5CuFe4.5O8,818.0,2,17
Li0.5Fe0.5Rh2O4,130.0,2,18
Li0.5Fe1.32Ga1.18O4,301.0,2,17
Li0.5Fe1.5RhO4,580.0,2,18
Li0.5Fe1.7Al0.8O4,650.0,2,17
Li0.5Fe2.07Ga0.43O4,705.0,2,17
Li0.5Fe2.17Al0.33O4,1071.0,2,17
Li0.5Fe2.44Ga0.06O4,850.0,2,17
Li0.5Fe2.5O4,955.0,2,18
Li0.5Fe2.5O4,880.0,2,18
Li0.5Fe2.5O4,908.0,2,18
Li0.5Fe2.5O4,911.0,2,18
Li0.5Fe2.5O4,943.0,4 V8,213
Li0.5Fe2.5O4,923.0,2,18
Li0.5Fe2.5O4,958.0,2,18
Li0.5Fe2.5O4,893.0,3,NA
Li0.5Fe2.5O4,1184.0,2,17
Li0.5Fe2.5O4,943.0,1,423
Li0.6Fe2.3Sb0.1O4,885.0,2,18
Li0.6Fe2.3Sb0.1O4,885.0,2,18
Li0.75Fe2Sb0.25O4,750.0,2,18
LiCo0.5Mn1.5O4,50.0,2,17
LiFe2O3F,903.0,2,18
LiFe5O8,903.0,2,18
LiFe5O8,893.0,2,18
LiMg0.5Mn1.5O4,38.0,2,18
LiNi0.5Mn1.5O4,130.0,2,18
LiNiO2,110.0,3,NA
LiNiO2,248.0,3,NA
LiNiO2,180.0,3,NA
LiNiO2,205.0,3,NA
LiNiO2,140.0,3,NA
LiNiO2,225.0,3,NA
LiNiO2,210.0,3,NA
LiNiO2,200.0,3,NA
LiNiO2,253.0,3,NA
LiNiO2,100.0,3,NA
LiNiO2,225.0,3,NA
LiNiO2,80.0,3,NA
LiNiO2,16.0,3,NA
LiNiO2,197.512,3,NA
LiNiO2,240.0,3,NA
LiNiO2,220.0,3,NA
LiNiO2,82.0,3,NA
LiNiO2,245.0,3,NA
LiNiO2,230.0,3,NA
LiNiO2,82.0,3,NA
LiNiO2,130.0,3,NA
LiTiFeO4,855.0,3,NA
LiTiFeO4,605.0,3,NA
LiTiFeO4,375.0,3,NA
LiTiFeO4,753.0,3,NA
LiTiFeO4,829.0,3,NA
LiTiFeO4,794.0,3,NA
LiTiFeO4,213.0,3,NA
LiZn0.5Mn1.5O4,22.0,2,18
Lu2Co12P7,150.0,4 V6,70
Lu2Co17,1192.0,6,5
Lu2Co17,1210.0,2,18
Lu2Co17,1192.0,2,18
Lu2Co7,459.0,2,18
Lu2Fe14B,535.0,4 V6,545
Lu2Fe14B,539.0,4 V4,20
Lu2Fe14B,534.0,4 V10,506
Lu2Fe14B,539.0,4 V6,22
Lu2Fe14C,495.0,4 V6,60
Lu2Fe14C,495.0,4 V10,530
Lu2Fe14C,495.0,4 V6,22
Lu2Fe14C,494.0,4 V4,26
Lu2Fe17,270.0,4 V8,142
Lu2Fe17,235.0,2,18
Lu2Fe17,263.0,2,18
Lu2Fe17,308.0,2,18
Lu2Fe17,255.0,4 V9,319
Lu2Fe17C,490.0,4 V9,322
Lu2Fe17C,490.0,4 V6,48
Lu2Fe17N2.5,675.0,4 V9,319
Lu2Fe17N2.7,678.0,4 V6,48
Lu2Fe17N2.7,678.0,4 V9,319
Lu2Ni17,601.0,2,18
Lu3Co,2.0,2,18
Lu3Co,2.0,6,5
Lu3Fe5O12,549.0,2,18
Lu3Fe5O12,549.0,2,18
Lu4Co3,2.0,2,18
Lu4Co3,2.0,6,5
Lu6Fe23,485.0,2,18
Lu6Mn23,378.0,4 V6,538
LuCO2,2.0,2,18
LuCO3,362.0,2,18
LuCo2,2.0,6,5
LuCo3,362.0,6,5
LuCo4B,396.0,4 V6,51
LuFe10.5Si1.5,528.0,4 V6,11
LuFe10Cr2,450.0,4 V6,11
LuFe10Mo2,260.0,4 V6,11
LuFe10Si2,540.0,4 V6,10
LuFe10V2,483.0,4 V6,10
LuFe11Ti,488.0,4 V9,358
LuFe11Ti,488.0,4 V6,9
LuFe2,581.0,4 V8,68
LuFe2,596.0,4 V9,119
LuFe2,589.0,2,18
LuFe2,580.0,3,NA
LuFe2,610.0,2,18
LuFe2Co2B,482.0,4 V6,51
LuFe3,529.0,2,18
LuFe3CoB,510.0,4 V6,51
LuFe4Al8,197.3,4 V6,37
LuFe4B,573.0,4 V4,31
LuFe4B,573.0,4 V6,51
LuFe5Al7,212.0,4 V6,36
LuFeAl,39.0,4 V6,101
LuFeCo3B,460.0,4 V6,51
Mg0.10Gd0.90,214.0,3,NA
Mg0.46Fe2.54O4,768.0,2,18
Mg0.46Fe2.54O4,861.0,2,18
Mg0.5Mn2.5O4,20.0,2,18
Mg0.8Fe2O3.3F0.7,693.0,2,18
Mg1.2Fe1.7Sb0.1O4,620.0,2,18
Mg1.6Fe1.1Sb0.3O4,370.0,2,18
Mg1.6Fe1.1Sb0.3O4,370.0,2,18
Mg17Eu2,16.0,3,NA
Mg2Pr,9.6,3,NA
Mg3Gd,117.0,3,NA
Mg3Tb,108.0,3,NA
MgCo2,321.0,3,NA
MgDy,46.0,3,NA
MgEr,16.0,3,NA
MgFe2O4,710.0,4 V8,213
MgFe2O4,605.0,4 V8,213
MgFe2O4,713.0,1,423
MgFe2O4,715.0,2,18
MgFe2O4,679.0,2,18
MgFe2O4,612.0,2,18
MgFe2O4,520.0,2,18
MgFe2O4,490.0,2,18
MgFeAlO4,273.0,2,18
MgGa2O4,69.0,3,NA
MgGd,119.0,3,NA
MgGd,116.0,3,NA
MgGd,121.0,3,NA
MgGd,120.0,3,NA
MgHo,25.0,3,NA
MgTb,81.0,3,NA
Mn0.1Fe0.9HoO3,600.0,2,19
Mn0.25NbSe2,25.0,2,19
Mn0.2Zn0.8Fe2O4,228.0,2,20
Mn0.33NbS2,48.0,2,19
Mn0.33NbSe2,22.0,2,19
Mn0.33TaS2,80.0,2,20
Mn0.3Cr0.7Sb,255.0,2,19
Mn0.3Pd0.7,5.47,3,NA
Mn0.3Pd0.7,7.71,3,NA
Mn0.3Pd0.7,2.65,3,NA
Mn0.3Pd0.7,2.65,3,NA
Mn0.3Pd0.7,3.9,3,NA
Mn0.3Pd0.7,7.35,3,NA
Mn0.3Pd0.7,5.47,3,NA
Mn0.49Cr0.51Sb,390.0,2,19
Mn0.58Ga0.42,700.0,4 V4,232
Mn0.58Ga0.42,600.0,4 V4,232
Mn0.5Cr0.5O2,250.0,2,18
Mn0.5Ni0.5,688.0,3,NA
Mn0.5Ni0.5,749.0,3,NA
Mn0.5Ni0.5,300.0,3,NA
Mn0.5Ni0.5,636.0,3,NA
Mn0.62Ga0.38,200.0,4 V4,232
Mn0.63Zn0.37Fe2.05O4,423.0,2,20
Mn0.64Ga0.36,658.0,4 V4,232
Mn0.64Ga0.36,748.0,4 V4,232
Mn0.67Ga0.33,690.0,4 V4,232
Mn0.6Zn0.4Fe2O4,414.0,2,20
Mn0.71Ga0.29,470.0,4 V4,232
Mn0.7Fe0.3HoO3,97.0,2,19
Mn0.8Cr0.2As,200.0,2,18
Mn0.95Fe2.05O4,571.0,2,19
Mn0.9Zn0.1Fe2O4,533.0,2,20
Mn1.11Al0.89,404.0,3,NA
Mn1.11Al0.89,677.0,3,NA
Mn1.1Sb,587.0,3,NA
Mn1.1Sb,570.0,3,NA
Mn1.1Sb,587.0,3,NA
Mn1.1Sb,587.0,3,NA
Mn1.1Sb,588.0,3,NA
Mn1.1Sb,588.0,3,NA
Mn1.1Sb,405.0,3,NA
Mn1.1Sb,560.0,3,NA
Mn1.1Sb,490.0,3,NA
Mn1.1Sb,587.0,3,NA
Mn1.1Sb,578.0,3,NA
Mn1.1Sb,411.0,3,NA
Mn1.20Pt0.80,540.0,2,19
Mn1.5Sn,269.0,2,20
Mn1.75Sn,256.0,3,NA
Mn1.75Sn,269.0,3,NA
Mn1.75Sn,263.0,3,NA
Mn1.75Sn,258.0,3,NA
Mn1.8Sn,256.0,2,20
Mn2.85Ga1.15,770.0,2,19
Mn2.85Ga1.15,470.0,2,19
Mn2.94Ni0.06B4,146.0,2,19
Mn23Ge9,204.0,3,NA
Mn23Ge9,470.0,3,NA
Mn2Co2C,808.0,2,18
Mn2Fe3Si3,160.0,2,19
Mn2FeO4,390.0,4 V8,213
Mn2Ga,690.0,2,19
Mn2Ge0.12Sb0.88,340.0,2,19
Mn2Ge2Cu,612.0,2,19
Mn2Sb,598.0,3,NA
Mn2Sb,550.0,2,19
Mn2Sb,550.0,3,NA
Mn2Sb,550.0,3,NA
Mn2Sn,300.0,2,20
Mn2Sn,263.0,2,20
Mn2TiO4,78.0,2,20
Mn2TiO4,69.0,2,20
Mn2TiO4,62.0,2,20
Mn2TiO4,77.0,2,20
Mn2VAl,730.0,1,394
Mn2VO4,45.0,2,20
Mn2VO4,62.0,2,20
Mn3AlC,272.0,2,18
Mn3As2,273.0,3,NA
Mn3CuN,149.0,2,19
Mn3Ga,470.0,2,19
Mn3GaC,248.0,2,19
Mn3GaC,246.0,2,19
Mn3GaC,251.0,2,19
Mn3GaC0.95,265.0,2,19
Mn3GaCo0.9N0.1,223.0,2,19
Mn3GdC,150.0,2,19
Mn3Ge,28.0,2,19
Mn3Ge2,300.0,2,19
Mn3In,583.0,2,19
Mn3O4,43.0,3,NA
Mn3O4,43.0,3,NA
Mn3O4,46.0,2,19
Mn3O4,45.0,2,19
Mn3O4,43.0,2,19
Mn3O4,42.0,2,19
Mn3O4,30.0,2,19
Mn3O4,42.0,3,NA
Mn4N,745.0,2,19
Mn4N0.697C0.303,848.0,2,19
Mn4N0.75C0.25,850.0,2,19
Mn53Sb47,450.0,2,20
Mn5Ge2,710.0,3,NA
Mn5Ge2,710.0,3,NA
Mn5Ge2,710.0,3,NA
Mn5Ge3,293.0,2,19
Mn5Ge3,296.0,4 V6,271
Mn5Ge3,304.0,3,NA
Mn5Ge3,311.0,2,19
Mn5Ge3,310.0,2,19
Mn5Ge3,304.0,2,19
Mn5Ge3,290.0,2,19
Mn5Ge3,300.0,2,19
Mn5PB2,411.0,4 V6,271
Mn5Si3,60.0,2,20
Mn5Si3C0.22,156.0,2,20
Mn5SiB2,312.0,4 V6,271
Mn5SiC,284.0,2,20
Mn5Sn3,263.0,4 V6,271
Mn9Si2C,220.0,2,20
MnAl,650.0,1,392
MnAlGe,518.0,2,18
MnAlGe,503.2,4 V4,293
MnAs,318.0,1,393
MnAs,317.0,4 V6,197
MnAs,318.6,3,NA
MnAs,318.0,3,NA
MnAs,318.6,3,NA
MnAs,305.0,2,18
MnAs,312.0,2,18
MnAs,313.0,2,18
MnAs,317.0,2,18
MnAs,307.0,2,18
MnAs,313.0,2,18
MnAs,318.0,2,18
MnAs,318.0,4 V12,443
MnAs0.9P0.1,240.0,2,18
MnAu4,360.0,2,18
MnB,578.0,2,18
MnB,572.0,4 V6,187
MnB,578.0,4 V6,187
MnB2,157.0,2,18
MnB2,157.0,2,18
MnB2,143.0,2,18
MnB2,140.0,2,18
MnB2,143.0,3,NA
MnB2,150.0,4 V6,253
MnBi,633.0,1,393
MnBi,633.0,1,375
MnBi,633.0,2,18
MnBi,453.0,2,18
MnBi,623.0,2,18
MnBi,628.0,4 V6,197
MnCo2O4,203.0,2,18
MnCoAs,345.0,4 V6,238
MnCoAs,350.0,4 V6,238
MnCoGe,337.0,4 V6,220
MnCoP,583.0,4 V6,227
MnCoP,570.0,4 V6,227
MnCr2O4,43.0,2,19
MnCr2O4,42.0,2,19
MnCr2O4,47.0,2,19
MnCr2O4,43.0,2,19
MnCr2O4,55.0,2,19
MnCr2S4,66.0,2,19
MnCr2S4,67.0,2,19
MnCr2S4,103.0,2,19
MnFe0.5Cr1.5O4,224.0,2,19
MnFe0.5Cr1.5O4,240.0,2,19
MnFe1.5Cr0.5O4,485.0,2,19
MnFe2O4,575.0,1,423
MnFe2O4,550.0,4 V8,213
MnFe2O4,620.0,4 V8,213
MnFe2O4,552.5,2,19
MnFe2O4,563.0,2,20
MnFe2O4,573.0,2,19
MnFe2O4,638.0,2,19
MnFe2O4,573.0,2,19
MnFe2O4,620.0,2,19
MnFe2O4,555.0,2,19
MnFe4Si3,325.0,2,19
MnFeCrO4,375.0,2,19
MnFeGe,228.0,4 V6,220
MnGaGe,452.6,4 V4,293
MnGe4,340.0,3,NA
MnIn0.2Cr1.8S4,48.0,2,19
MnIn0.3Cr1.7S4,36.0,2,19
MnNi3,759.0,3,NA
MnNi3,750.0,2,19
MnNiSi,622.0,4 V6,220
MnP,290.0,3,NA
MnP,298.0,4 V12,443
MnP,233.0,3,NA
MnP,292.0,3,NA
MnP,291.5,2,19
MnP,291.0,2,19
MnP,291.0,4 V6,197
MnP,291.5,3,NA
MnP,291.0,3,NA
MnP,292.0,3,NA
MnP,298.0,2,19
MnP,293.0,3,NA
MnP,290.5,3,NA
MnPt3,390.0,3,NA
MnPt3,390.0,3,NA
MnPt3,498.0,3,NA
MnPt3,493.0,3,NA
MnRhAs,190.0,4 V6,249
MnRhP,401.0,4 V6,249
MnRuAs,521.0,4 V6,249
MnRuP,269.0,4 V6,249
MnSb,587.0,2,19
MnSb,600.0,2,19
MnSb,565.0,2,19
MnSb,580.0,4 V6,197
MnSb,573.0,1,393
MnSb,556.0,2,19
MnSi,30.0,3,NA
MnSi,38.0,2,20
MnSi,38.0,3,NA
MnSi,30.0,2,20
MnSi,30.0,3,NA
MnSi,30.0,4 V5,361
MnTe,260.0,2,20
MnV2O4,56.0,2,20
MnVO3,70.0,2,20
MnVO3,65.0,2,20
MnZn3,400.0,2,20
MnZn3,250.0,2,20
Mo16N7,175.0,2,20
MoFe2O4,350.0,4 V8,213
MoMn2B4,590.0,2,20
Na0.70MnO2,60.0,2,20
Na0.80Fe2.40O4,663.0,2,20
Na5Fe3F14,100.0,2,20
Na5Fe3F14,80.0,2,20
NbFe2,85.0,3,NA
NbFe2,85.0,3,NA
Nd,29.0,2,20
Nd(Co0.45Fe0.55)9Si2,492.0,4 V6,44
Nd(Co0.56Fe0.44)9Si2,521.0,4 V6,44
Nd(Co0.5Mn0.5)12,5.0,4 V6,12
Nd(Co0.67Fe0.33)9Si2,551.0,4 V6,44
Nd(Co0.6Mn0.4)12,128.0,4 V6,12
Nd(Co0.78Fe0.22)9Si2,556.0,4 V6,44
Nd(Co0.7Mn0.3)12,370.0,4 V6,12
Nd(Co0.89Fe0.11)9Si2,521.0,4 V6,44
Nd0.25Tb0.75,180.0,3,NA
Nd0.2Gd0.8,145.0,3,NA
Nd0.5Sr0.5MnO3,261.0,2,21
Nd0.62Pb0.38MnO3,175.0,2,20
Nd0.85Sr0.15MnO3,130.0,2,21
Nd1.11Fe4B4,10.0,4 V4,31
Nd1.11Fe4B4,16.0,4 V4,31
Nd1.2Dy0.8Fe14C,540.0,4 V6,60
Nd1.2Fe9.8V2.2,570.0,4 V6,10
Nd1.3Cd,105.0,2,20
Nd1.6Dy0.4Fe14C,537.0,4 V6,60
Nd1.8Dy0.2Fe14C,535.0,4 V6,60
Nd1.8Lu0.2Fe14C,530.0,4 V6,60
Nd2Co12P7,140.0,4 V6,70
Nd2Co14B,1006.0,4 V6,555
Nd2Co14B,997.0,4 V4,25
Nd2Co17,1150.0,2,20
Nd2Co17,1166.0,2,20
Nd2Co7,609.0,2,20
Nd2Co7,613.0,4 V8,100
Nd2Co7,613.0,4 V6,555
Nd2Co7B3,330.0,4 V6,54
Nd2Co7H8.5,35.0,4 V6,555
Nd2CrSbO7,8.0,2,20
Nd2Fe10W2,547.0,4 V6,12
Nd2Fe12.5Mn1.5C,401.0,4 V6,60
Nd2Fe12Mn2C,354.0,4 V6,60
Nd2Fe13.5Mn0.5C,491.0,4 V6,60
Nd2Fe13.7Mn0.3C,506.0,4 V6,60
Nd2Fe13MnC,451.0,4 V6,60
Nd2Fe14B,588.0,1,375
Nd2Fe14B,580.0,4 V6,545
Nd2Fe14B,568.0,4 V10,506
Nd2Fe14B,588.0,1,377
Nd2Fe14B,588.0,4 V4,20
Nd2Fe14B,587.0,4 V9,173
Nd2Fe14B,588.0,4 V9,395
Nd2Fe14B,595.0,4 V8,158
Nd2Fe14B,588.0,4 V9,395
Nd2Fe14C,535.0,4 V4,26
Nd2Fe14C,532.0,4 V10,530
Nd2Fe14C,530.0,4 V6,60
Nd2Fe17,327.0,2,20
Nd2Fe17,335.0,4 V6,545
Nd2Fe17,329.0,3,NA
Nd2Fe17,325.0,3,NA
Nd2Fe17,326.0,3,NA
Nd2Fe17,350.0,4 V8,142
Nd2Fe17,330.0,4 V9,317
Nd2Fe17,326.0,4 V7,461
Nd2Fe17C,435.0,4 V9,322
Nd2Fe17C,449.0,4 V9,322
Nd2Fe17C,449.0,4 V6,48
Nd2Fe17C2,658.0,4 V9,317
Nd2Fe17C2.2,739.0,4 V9,317
Nd2Fe17C2.5,662.0,4 V9,317
Nd2Fe17H3.2,510.0,4 V6,545
Nd2Fe17N2.3,732.0,4 V6,48
Nd2Fe17N2.3,732.0,4 V9,317
Nd2Fe17N2.5,740.0,4 V9,317
Nd2Fe23B3,655.0,4 V6,58
Nd2Fe23B3,655.0,4 V4,31
Nd2Fe4.2Co2.8B3,885.0,4 V6,54
Nd2In,112.0,3,NA
Nd2Ni7,87.0,2,20
Nd2RhSi3,15.0,4 V6,156
Nd2RhSi3,15.0,4 V6,89
Nd3Co,27.0,3,NA
Nd3Fe3.75Sc1.25O12,200.0,2,20
Nd3Fe3.7Sc1.3O12,150.0,2,20
Nd3Fe4.1Sc0.9O12,320.0,2,20
Nd3In,114.0,3,NA
Nd3S4,45.6,2,21
Nd3S4,50.0,2,21
Nd5Fe17,503.0,3,NA
Nd5Fe17,503.0,3,NA
Nd5Fe2B6,64.0,4 V4,31
Nd5Ge3,58.4,2,20
Nd5Ge3,45.0,2,20
Nd5Sb3,60.0,3,NA
Nd6Fe11Ga3,397.0,4 V6,68
Nd6Fe23,429.0,2,20
Nd6Mn23,416.0,2,20
Nd6Mn23,438.0,4 V6,538
Nd6Mn23,437.0,2,20
Nd6Mn23,438.0,3,NA
NdAgSi,20.0,4 V6,101
NdAl2,68.0,2,20
NdAl2,65.0,2,20
NdAl2,78.0,4 V9,115
NdAl2,79.0,4 V5,99
NdAl2,76.0,3,NA
NdAl2,76.0,2,20
NdAl2,68.0,3,NA
NdAl2,79.0,3,NA
NdAl2,76.0,3,NA
NdCd,121.0,4 V5,88
NdCd,121.0,4 V10,274
NdCl3,1.745,2,20
NdCo10SiC0.5,950.0,4 V6,44
NdCo12B6,159.0,4 V4,33
NdCo12B6,174.0,4 V6,56
NdCo2,115.0,3,NA
NdCo2,116.0,2,20
NdCo2,95.0,4 V12,331
NdCo2,100.0,2,20
NdCo2,105.0,1,405
NdCo2,98.0,3,NA
NdCo2,100.0,3,NA
NdCo2,100.0,3,NA
NdCo2B2,32.0,4 V6,150
NdCo2B2,28.0,4 V6,150
NdCo2B2,47.0,4 V6,150
NdCo2B2,47.0,4 V4,33
NdCo3,381.0,3,NA
NdCo3,381.0,3,NA
NdCo3,395.0,2,20
NdCo4B,458.0,4 V4,33
NdCo4B,458.0,4 V6,51
NdCo4B4,182.0,4 V4,33
NdCo4B4,182.0,4 V6,68
NdCo5,930.0,4 V8,75
NdCo5,910.0,2,20
NdCo5,913.0,2,20
NdCo5,925.0,2,20
NdCo5,910.0,3,NA
NdCo5,910.0,4 V6,555
NdCo5,620.0,3,NA
NdCo5,910.0,3,NA
NdCo5,910.0,3,NA
NdCo5,910.0,4 V4,154
NdCo5H0.3,300.0,4 V6,555
NdCo5H2.8,300.0,4 V6,555
NdCo9Si2,454.0,4 V6,44
NdCu4Al8,20.0,4 V6,37
NdCuAl,25.0,4 V6,100
NdFe10.2V1.8,630.0,4 V6,10
NdFe10.5Mo1.5,440.0,4 V6,11
NdFe10.5V1.5,600.0,4 V6,10
NdFe10.8Ti1.2,545.0,4 V6,9
NdFe10Cr2,530.0,4 V6,11
NdFe10Mo1.5,458.0,4 V6,12
NdFe10Mo2,400.0,4 V6,11
NdFe10Si2,574.0,4 V6,10
NdFe10SiC0.5,410.0,4 V6,44
NdFe10Ti2,504.0,4 V6,9
NdFe10V2,570.0,4 V6,10
NdFe10V2N,744.0,4 V9,360
NdFe11Ti,547.0,4 V6,9
NdFe11Ti,547.0,4 V9,357
NdFe11TiN,729.0,4 V9,395
NdFe11TiN,729.0,4 V9,395
NdFe12B6,230.0,4 V4,31
NdFe12B6,230.0,4 V6,56
NdFe2,328.0,3,NA
NdFe2,578.0,3,NA
NdFe4Al8,142.0,4 V6,37
NdFe7,327.0,2,20
NdFe7,332.0,2,20
NdFe7,326.0,2,20
NdFe9.5Mo2.5,350.0,4 V6,11
NdFe9.8V2.2,580.0,4 V6,10
NdGa,44.0,3,NA
NdGa,44.0,3,NA
NdGe,25.0,3,NA
NdGe,28.0,2,20
NdGe2,3.6,2,20
NdGe2,3.6,3,NA
NdH2,9.5,2,20
NdIr2,11.8,5,13
NdIr2,11.8,2,20
NdIrSi,10.0,4 V6,100
NdMn2Ge2,334.0,4 V6,141
NdMn2Si2,32.0,4 V6,141
NdMn4Al8,7.0,4 V6,38
NdMnSi2,441.0,4 V6,113
NdN,27.6,2,20
NdN,35.0,2,20
NdN,27.0,2,20
NdN,27.0,4 V5,163
NdN,32.0,2,20
NdN,19.0,2,20
NdNi,35.0,2,20
NdNi0.27Al1.73,25.0,2,20
NdNi0.67Si1.33,23.0,4 V6,101
NdNi1.20Al0.80,17.0,2,20
NdNi1.6Al0.4,16.0,2,20
NdNi2,15.0,2,15
NdNi2,20.0,2,20
NdNi2,16.0,2,20
NdNi2,10.0,2,20
NdNi2,17.5,2,16
NdNi2,9.0,3,NA
NdNi2,16.0,1,405
NdNi3,27.0,2,20
NdNi5,7.2,3,NA
NdNi5,7.2,3,NA
NdNi5,9.0,2,20
NdNi5,7.2,3,NA
NdNi5,8.0,4 V7,450
NdNiAl,15.0,4 V6,100
NdNiAl,17.0,4 V6,100
NdOs2,23.0,3,NA
NdOs2,23.0,2,20
NdOs2Si2,2.9,4 V6,127
NdPt,23.0,3,NA
NdPt2,3.0,2,20
NdPt2,6.7,5,13
NdPt2,4.2,2,20
NdPt5,6.0,3,NA
NdRh2,8.1,5,13
NdRh2,8.1,2,21
NdRh2,7.0,2,21
NdRu2,35.0,5,13
NdRu2,28.0,2,21
NdRu2Ge2,7.0,4 V6,128
NdRu2Ge2,10.0,4 V6,128
NdRu2Si2,26.0,4 V6,126
NdRu2Si2,17.4,4 V6,126
NdRu2Si2,23.5,4 V6,126
NdSi,46.0,3,NA
NdSi2,10.0,3,NA
NdSi2,10.0,3,NA
NdSn,32.0,3,NA
NdZn2,24.0,2,21
Ni,628.0,1,377
Ni,630.0,4 V6,393
Ni,627.0,2,21
Ni,625.0,2,21
Ni,631.0,4 V4,268
Ni,628.3,2,21
Ni,631.0,2,21
Ni,592.0,2,21
Ni,628.0,1,150
Ni,633.0,2,21
Ni0.1Cu0.9MnSb,649.0,2,21
Ni0.1Fe0.9Cr2O4,183.0,2,21
Ni0.2Fe0.8Cr2O4,138.0,2,21
Ni0.35Zn0.65Fe2O4,550.0,2,22
Ni0.3Cu0.7MnSb,383.0,2,21
Ni0.59Ge0.41Fe1.18O4,610.0,2,21
Ni0.5Cu0.5,50.0,2,21
Ni0.5Pd0.5,80.0,3,NA
Ni0.5Pd0.5,3.85,3,NA
Ni0.5Pd0.5,44.3,3,NA
Ni0.5Pd0.5,31.0,3,NA
Ni0.5Pd0.5,44.3,3,NA
Ni0.5Pd0.5,1.95,3,NA
Ni0.5Pd0.5,12.5,3,NA
Ni0.5Pd0.5,60.0,3,NA
Ni0.5Pd0.5,11.0,3,NA
Ni0.5Pd0.5,11.0,3,NA
Ni0.5Pd0.5,57.5,3,NA
Ni0.5Pd0.5,6.0,3,NA
Ni0.5Pd0.5,1.95,3,NA
Ni0.5Pd0.5,4.05,3,NA
Ni0.5Pt0.5,11.2,3,NA
Ni0.70Ge0.30Fe1.40O4,680.0,2,21
Ni0.78Zn0.22Fe2O4,750.0,2,22
Ni0.7Cu0.3MnSb,167.0,2,21
Ni0.80Fe0.20,843.0,1,387
Ni0.80Fe0.20,843.0,1,377
Ni0.92Ge0.08Fe1.84O4,810.0,2,21
Ni0.92Sb0.08,620.0,3,NA
Ni0.92Sb0.08,620.0,3,NA
Ni1.2Fe1.7Sb0.1O4,820.0,2,21
Ni1.5Fe1.25Sb0.25O4,710.0,2,21
Ni2CrAl,140.0,4 V4,289
Ni2MnGa,379.0,2,22
Ni2MnGa,379.0,4 V4,542
Ni2MnGa,374.0,4 V4,289
Ni2MnGa,380.0,1,394
Ni2MnIn,228.0,2,22
Ni2MnIn,323.0,2,22
Ni2MnIn,223.0,2,22
Ni2MnIn,323.0,4 V4,546
Ni2MnIn,314.0,4 V4,289
Ni2MnSb,198.0,2,22
Ni2MnSb,365.0,4 V4,289
Ni2MnSb,334.0,2,22
Ni2MnSb,360.0,2,22
Ni2MnSb,186.0,2,22
Ni2MnSn,342.0,2,22
Ni2MnSn,344.0,2,22
Ni2MnSn,360.0,1,394
Ni2MnSn,360.0,4 V4,289
Ni2MnSn,202.0,2,22
Ni2MnSn,200.0,2,22
Ni3Al,40.0,3,NA
Ni3Al,67.0,3,NA
Ni3Al,40.0,3,NA
Ni3Al,23.2,3,NA
Ni3Al,43.0,3,NA
Ni3Al,50.0,3,NA
Ni3Al,25.0,3,NA
Ni3Al,2.0,3,NA
Ni3Al,55.0,3,NA
Ni3Al,58.0,3,NA
Ni3Al,58.1,3,NA
Ni3Al,43.7,3,NA
Ni3Al,4.2,3,NA
Ni3Al,43.0,3,NA
Ni3Al,50.0,3,NA
Ni3Al,43.7,3,NA
Ni3Al,46.0,3,NA
Ni3Al,72.0,3,NA
Ni3Al,72.0,3,NA
Ni3Al,59.0,3,NA
Ni3Al,59.0,3,NA
Ni3Al,71.0,3,NA
Ni3Al,71.0,3,NA
Ni3Al,40.6,3,NA
Ni3Al,41.5,3,NA
Ni3Al,87.5,3,NA
Ni3Al,87.5,3,NA
Ni3Al,43.0,3,NA
Ni3Al,70.0,3,NA
Ni3Al,71.5,3,NA
Ni3Al,49.0,3,NA
Ni3Al,43.7,3,NA
Ni3Al,42.0,3,NA
Ni3Al,63.0,3,NA
Ni3Al,58.0,3,NA
Ni3Al,68.9,3,NA
Ni3Al,30.0,3,NA
Ni3Al,43.0,3,NA
Ni3Al,38.2,3,NA
Ni3Al,75.0,2,21
Ni3B7O13I,60.0,2,21
Ni3B7O13I,64.0,2,21
Ni3Mn,610.0,2,22
Ni3Mn,750.0,1,392
Ni3Mn,730.0,2,22
Ni42.9Pt57.1,14.0,4 V5,359
Ni45.2Pt54.8,55.0,4 V5,359
Ni74.8Al25.2,30.0,4 V5,359
Ni74.8Fe0.2Ga25,46.0,4 V4,239
Ni74.8Ga25Fe0.2,41.3,2,21
Ni74.95Ga25Fe0.05,13.4,2,21
Ni74Ga25Fe,85.0,2,21
Ni75.5Al24.5,59.0,4 V5,359
Ni75Al25,43.0,4 V5,361
Ni75Al25,43.0,4 V4,239
Ni75Al25,43.0,4 V5,359
Ni76Al24,72.0,4 V5,359
Ni76Ga24,10.0,2,21
NiCo2O4,500.0,2,21
NiCo2O4,513.0,2,21
NiCo2O4,350.0,2,21
NiCr2O4,78.0,2,21
NiCr2O4,60.0,2,21
NiCrO2,389.0,2,21
NiFe0.5Ga1.5O4,173.0,2,21
NiFe1.5Rh0.5O4,720.0,2,21
NiFe2O4,870.0,4 V8,213
NiFe2O4,860.0,4 V8,213
NiFe2O4,865.0,1,423
NiFe2O4,858.0,2,22
NiFe2O4,858.0,2,21
NiFe2O4,860.0,2,21
NiFe2O4,858.0,2,21
NiFe2O4,858.0,2,21
NiFeRhO4,540.0,2,21
NiMn0.02Fe1.9O4,565.0,2,21
NiMn2O4,113.0,2,22
NiMn2O4,162.0,2,22
NiMnGe,295.0,4 V4,284
NiMnGe,80.0,4 V4,284
NiMnO3,437.0,2,22
NiMnO3,389.0,2,22
NiMnSb,730.0,1,375
NiMnSb,730.0,1,394
NiMnSb,730.0,4 V4,279
NiO0.4ZnO0.6Fe2O3,490.0,2,22
NiO0.6ZnO0.4Fe2O3,625.0,2,22
NiO0.8ZnO0.2Fe2O3,720.0,2,22
NiOZnFe2O3,755.0,2,22
NiRh2O4,360.0,2,22
NiV0.7Fe1.3O4,670.0,2,22
NiV1.75Fe0.25O4,445.0,2,22
Np2C3,109.0,2,22
Np2Se5,15.0,3,NA
NpAl2,56.0,4 V9,176
NpAl2,56.0,4 V4,351
NpAl2,56.0,4 V4,335
NpAl3,62.5,4 V4,382
NpC,220.0,2,22
NpC,200.0,2,22
NpC0.95,190.0,2,22
NpCl4,6.7,2,22
NpCu2Si2,41.0,4 V11,178
NpCu2Si2,34.0,4 V11,178
NpFe2,492.0,4 V4,350
NpFe2,500.0,1,405
NpFe2,600.0,2,22
NpFe4Al8,130.0,4 V11,206
NpMn2,18.0,4 V4,350
NpMn2Si2,300.0,4 V4,459
NpMn2Si2,300.0,4 V11,178
NpN,87.0,1,433
NpN,82.0,2,22
NpNi2,32.0,4 V4,350
NpOs2,9.0,4 V4,335
NpOs2,7.5,3,NA
NpOs2,7.5,4 V4,351
NpOs2,7.4,3,NA
NpRe2,47.0,4 V4,351
NpSe3,18.0,3,NA
NpTe3,25.0,3,NA
Pb(Fe0.5Ta0.5)O3,143.0,2,22
Pb(Fe0.66W0.33)O3,132.0,2,22
PbCo0.5W0.5O3,67.0,2,22
PbCr2S4,138.0,2,22
Pd2MnGe,170.0,4 V4,289
Pd2MnSb,251.0,2,23
Pd2MnSb,247.0,2,23
Pd2MnSb,247.0,1,394
Pd2MnSb,247.0,2,23
Pd2MnSb,247.0,4 V4,289
Pd2MnSn,185.0,2,23
Pd2MnSn,189.0,4 V4,289
Pd2MnSn,189.0,2,23
Pd2MnSn,189.0,2,23
Pd3Fe,540.0,2,23
Pd94Fe6,173.0,2,23
Pd99.93Co0.07,1.55,2,22
PdMnSb,500.0,4 V4,279
PdMnSb,500.0,2,23
Pr,8.7,2,23
Pr0.183ErO.15Mn0.667,422.0,2,23
Pr0.1Y0.9Al2,13.0,2,24
Pr0.25Tb0.75,163.5,3,NA
Pr0.2Dy0.8Co,137.0,2,23
Pr0.2Dy0.8Ni2,26.4,2,23
Pr0.2Gd0.8,165.0,3,NA
Pr0.2Ho0.8Ni,22.0,2,23
Pr0.4Dy0.6Co,104.0,2,23
Pr0.5La0.95Al2,5.0,2,23
Pr0.63Pb0.37MnO3,215.0,2,24
Pr0.8Dy0.2Co,61.0,2,23
Pr0.8Dy0.2Ni2,22.1,2,23
Pr0.8Ho0.2Ni,18.7,2,23
Pr0.8La0.2Al2,30.0,2,23
Pr0.8Y0.2Al2,32.0,2,24
Pr1.11Fe4B4,7.5,4 V4,31
Pr2Co12P7,136.0,4 V6,70
Pr2Co14B,990.0,4 V4,25
Pr2Co14B,994.0,4 V6,555
Pr2Co17,1171.0,2,23
Pr2Co17,1160.0,2,23
Pr2Co7,574.0,2,23
Pr2CrSbO7,7.0,2,23
Pr2Fe11Mn3C,230.0,4 V6,60
Pr2Fe12Mn2C,305.0,4 V6,60
Pr2Fe13.7Mn0.3C,412.0,4 V6,60
Pr2Fe14B,565.0,4 V4,20
Pr2Fe14B,565.0,4 V9,173
Pr2Fe14B,569.0,4 V10,506
Pr2Fe14B,565.0,4 V6,545
Pr2Fe14C,513.0,4 V6,60
Pr2Fe14C,513.0,4 V10,530
Pr2Fe14C,512.0,4 V4,26
Pr2Fe17,280.0,3,NA
Pr2Fe17,282.0,2,23
Pr2Fe17,287.0,2,23
Pr2Fe17,290.0,4 V9,317
Pr2Fe17,278.0,4 V12,472
Pr2Fe17C,370.0,4 V9,322
Pr2Fe17C,370.0,4 V6,48
Pr2Fe17C2,654.0,4 V9,317
Pr2Fe17C2.5,690.0,4 V9,317
Pr2Fe17C2.7,735.0,4 V9,317
Pr2Fe17N2.5,728.0,4 V9,317
Pr2Fe17N2.5,720.0,4 V9,317
Pr2Fe17N2.5,728.0,4 V6,48
Pr2Fe23B3,644.0,4 V6,58
Pr2Fe23B3,644.0,4 V4,31
Pr2Fe8Mn6C,85.0,4 V6,60
Pr2Ni7,85.0,2,24
Pr3Al,16.0,3,NA
Pr3Al,16.0,2,23
Pr3Co,14.0,3,NA
Pr3In,62.0,3,NA
Pr3Sn7,11.8,3,NA
Pr6Fe11Ga3,320.0,4 V6,68
Pr6Mn23,448.0,3,NA
Pr7Pt3,16.0,3,NA
PrAg,14.0,2,23
PrAl2,33.0,3,NA
PrAl2,33.0,3,NA
PrAl2,38.0,3,NA
PrAl2,33.0,3,NA
PrAl2,31.0,3,NA
PrAl2,33.0,3,NA
PrAl2,31.0,2,23
PrAl2,38.5,2,23
PrAl2,35.0,3,NA
PrAl2,38.0,2,23
PrAl2,34.0,2,23
PrAl2,33.0,2,23
PrAl2,30.0,4 V9,115
PrAl2,31.0,3,NA
PrAl2,34.0,3,NA
PrAl2,37.0,3,NA
PrAl2,33.0,4 V5,99
PrAl2,31.0,3,NA
PrB4,23.0,3,NA
PrB4,24.0,3,NA
PrB4,24.0,3,NA
PrBi,0.01,2,23
PrCeFe17,274.0,4 V12,472
PrCo12B6,177.0,4 V6,56
PrCo12B6,158.0,4 V4,33
PrCo2,40.0,3,NA
PrCo2,50.0,2,23
PrCo2,50.0,3,NA
PrCo2,50.0,2,23
PrCo2,49.0,1,405
PrCo2,50.0,3,NA
PrCo2,39.3,3,NA
PrCo2,56.0,4 V12,331
PrCo2,40.0,4 V6,556
PrCo2B2,36.0,4 V4,33
PrCo2B2,19.5,4 V6,150
PrCo2B2,36.0,4 V6,150
PrCo2Ni3,360.0,4 V8,75
PrCo3,349.0,2,23
PrCo3Ni2,570.0,4 V8,75
PrCo4B,457.0,4 V4,33
PrCo4B,455.0,4 V6,51
PrCo4B4,171.0,4 V4,33
PrCo4B4,171.0,4 V6,68
PrCo4Ni,750.0,4 V8,75
PrCo5,920.0,4 V8,75
PrCo5,912.0,2,23
PrCo5,885.0,2,23
PrCo5,893.0,4 V4,154
PrCo5,639.0,2,23
PrCo5,912.0,4 V6,555
PrCo5,950.0,3,NA
PrCo5,950.0,3,NA
PrCo5,912.0,3,NA
PrCo5,875.0,2,23
PrCo5,950.0,3,NA
PrCo5H3.6,300.0,4 V6,555
PrCoNi4,40.0,4 V8,75
PrCr4Al8,6.0,4 V6,37
PrCu4Al8,15.0,4 V6,37
PrCuAl,36.0,4 V6,100
PrCuSi,14.0,4 V6,101
PrFe10Mo2,385.0,4 V6,11
PrFe10SiC0.5,430.0,4 V6,44
PrFe11Ti,519.0,4 V9,357
PrFe2,501.0,2,23
PrFe4Al8,107.0,4 V6,37
PrFe7,283.0,2,23
PrFe7,280.0,2,23
PrFeSi2,26.0,4 V6,113
PrGa,32.0,3,NA
PrGa,32.0,3,NA
PrGe,39.0,2,23
PrGe,36.5,3,NA
PrGe,42.0,3,NA
PrGe1.6,14.0,3,NA
PrGe1.6,14.0,3,NA
PrGe1.6,14.0,3,NA
PrGe1.6,14.0,3,NA
PrGe1.6,19.0,3,NA
PrGe2,19.0,2,23
PrIr2,18.5,5,13
PrIr2,16.0,2,23
PrIr2,11.2,3,NA
PrMn2Ge2,334.0,4 V6,141
PrMn2Ge2,329.0,4 V6,141
PrMn4Al8,11.0,4 V6,38
PrMnO3,80.0,2,23
PrMnSi2,434.0,4 V6,113
PrNi,20.0,2,23
PrNi2,15.0,1,405
PrNi2,8.0,2,23
PrNi2,50.0,2,23
PrNi3,20.0,2,23
PrNi5,0.0,3,NA
PrNi5,0.0,3,NA
PrNi5,370.0,3,NA
PrOs2,35.0,5,13
PrOs2Si2,12.6,4 V6,127
PrPt,15.0,3,NA
PrPt2,7.7,3,NA
PrPt2,7.9,5,13
PrPt2,6.0,2,24
PrRh2,7.9,3,NA
PrRh2,7.9,3,NA
PrRh2,9.0,2,24
PrRh2,7.9,3,NA
PrRh2,8.6,5,13
PrRh2,8.6,2,24
PrRu2,23.0,3,NA
PrRu2,33.9,3,NA
PrRu2,33.9,3,NA
PrRu2,40.0,5,13
PrRu2,33.9,3,NA
PrRu2,40.0,2,24
PrRu2Ge2,18.0,4 V6,128
PrRu2Si2,18.0,4 V6,126
PrRu2Si2,15.0,4 V9,143
PrSi,54.0,3,NA
PrSi2,11.0,3,NA
PrSi2,11.0,3,NA
PrSi2,12.0,3,NA
PrSi2,11.0,3,NA
Pt0.25Fe0.75,560.0,2,24
Pt0.52Ni0.48,74.0,4 V4,268
Pt0.55Ni0.45,54.2,4 V4,268
Pt0.57Ni0.43,23.0,4 V4,268
Pt0.5Ni0.5,100.0,4 V4,268
Pt0.65Cr0.35,860.0,4 V4,269
Pt0.6Cr0.4,990.0,4 V4,269
Pt0.75Cr0.25,473.0,4 V4,269
Pt0.75Cr0.25,500.0,4 V4,269
Pt0.78Cr0.22,355.0,4 V4,269
Pt0.78Cr0.22,320.0,4 V4,269
Pt0.7Cr0.3,675.0,4 V4,269
Pt1.01Mn0.99Sb1.00,582.0,2,24
Pt1.01Mn0.99Sn1.00,360.0,2,24
Pt1.01Mn0.99Sn1.00,353.0,2,24
Pt35Mn65,250.0,2,24
PtMnGa,220.0,2,24
PtMnGa,220.0,4 V4,279
PtMnSb,575.0,2,24
PtMnSb,582.0,4 V4,279
PtMnSb,572.0,1,394
PtMnSn,330.0,2,24
PtMnSn,360.0,4 V4,279
PtMnSn,353.0,4 V4,279
PtNi,136.0,2,24
PuAs,125.0,3,NA
PuAs,125.0,3,NA
PuCr2Si2,81.0,4 V11,178
PuFe2,564.0,4 V4,350
PuFe2,600.0,1,405
PuFe2Si2,38.0,4 V11,178
PuGe2,34.5,2,24
PuGe2,34.5,4 V4,374
PuH2,55.0,3,NA
PuH2,55.0,3,NA
PuH2,44.0,3,NA
PuMn2Si2,215.0,4 V11,178
PuNi2Si2,42.0,4 V11,178
PuP,130.0,3,NA
PuP,126.0,2,24
PuP,126.5,3,NA
PuPt,19.0,4 V4,341
PuPt2,6.0,4 V4,351
RbFeCl3,109.0,2,24
RbFeF3,87.0,2,24
RbMg0.40Co0.60F3,25.0,2,24
RbNi0.67Mg0.33F3,58.0,2,24
RbNi0.67Mn0.33F3,103.0,2,24
RbNi0.75Co0.25F3,115.0,2,24
RbNi0.7Co0.3F3,109.0,2,24
RbNiF3,145.0,2,24
RbNiF3,139.0,2,24
Rh0.5Ni0.5,150.0,3,NA
Rh0.5Ni0.5,250.0,3,NA
Rh0.5Ni0.5,12.0,3,NA
Rh0.5Ni0.5,25.0,3,NA
Rh2MnAl,95.0,4 V4,291
Rh2MnGa,80.0,4 V4,291
Rh2MnGe,450.0,4 V4,288
Rh2MnGe,450.0,2,24
Rh2MnIn,105.0,4 V4,291
Rh2MnPb,335.0,4 V4,546
Rh2MnPb,338.0,4 V4,288
Rh2MnSb,335.0,4 V4,291
Rh2MnSn,412.0,4 V4,288
RhMnSb,320.0,4 V4,279
RhMnSb,320.0,2,24
Ru0.2Ni0.8,512.0,3,NA
RuMnGa,220.0,2,24
RuMnGa,220.0,4 V4,279
Sc0.5Gd0.5,274.0,3,NA
Sc0.5Gd0.5,255.0,3,NA
Sc3.12In,7.0,2,24
Sc3In,7.5,2,24
Sc3In,6.1,4 V4,224
Sc3In,5.5,3,NA
Sc3In,6.1,2,24
ScFe2,542.0,3,NA
ScFe2,545.0,3,NA
ScFe2,542.0,3,NA
ScNi2,630.0,2,24
Sm(Co0.87Cu0.13)7.8,1120.0,4 V4,154
Sm0.6Gd0.4Co5,1000.0,4 V4,154
Sm1.13Fe4B4,37.0,4 V4,31
Sm1.2Fe10Mo2,460.0,4 V6,11
Sm10Fe50Co30Ti10,868.15,4 V6,33
Sm10Fe60Co20Ti10,803.15,4 V6,33
Sm10Fe70Co10Mo5Ti5,639.15,4 V6,33
Sm10Fe70Co10Ti10,711.15,4 V6,33
Sm10Fe76B4Mo10,534.15,4 V6,33
Sm10Fe78B2Mo10,515.15,4 V6,33
Sm10Fe78B2Mo5Ti5,565.15,4 V6,33
Sm10Fe78B2Ti10,602.15,4 V6,33
Sm10Fe80Mo10,505.15,4 V6,33
Sm10Fe80Mo5Ti5,561.15,4 V6,33
Sm10Fe80Ti10,596.15,4 V6,33
Sm10Fe80Ti7Si3,590.15,4 V6,33
Sm10Fe80Ti7V3,614.15,4 V6,33
Sm10Fe80Ti9Ga,600.15,4 V6,33
Sm2(Co0.7Fe0.3)17,1113.0,4 V4,154
Sm2Co12P7,148.0,4 V6,70
Sm2Co14B,1029.0,4 V4,25
Sm2Co14B,1031.0,4 V6,555
Sm2Co17,1192.0,3,NA
Sm2Co17,1195.0,2,24
Sm2Co17,1190.0,2,24
Sm2Co17,1196.0,3,NA
Sm2Co17,1193.0,4 V4,154
Sm2Co17,1190.0,1,404
Sm2Co17,1193.0,4 V9,395
Sm2Co17,1190.0,1,377
Sm2Co17,1190.0,3,NA
Sm2Co17,1192.0,3,NA
Sm2Co17,1193.0,4 V9,395
Sm2Co7,670.0,4 V8,100
Sm2Co7,713.0,2,24
Sm2CrSbO7,12.0,2,24
Sm2Fe14B,616.0,4 V6,545
Sm2Fe14B,618.0,4 V4,20
Sm2Fe14B,620.0,4 V10,506
Sm2Fe14B,618.0,4 V9,173
Sm2Fe14B,620.0,4 V8,158
Sm2Fe14C,580.0,4 V10,530
Sm2Fe14C,580.0,4 V6,60
Sm2Fe14C,575.0,4 V4,26
Sm2Fe17,387.0,3,NA
Sm2Fe17,412.0,3,NA
Sm2Fe17,442.0,3,NA
Sm2Fe17,389.0,3,NA
Sm2Fe17,412.0,3,NA
Sm2Fe17,389.0,4 V9,317
Sm2Fe17,442.0,3,NA
Sm2Fe17,385.0,3,NA
Sm2Fe17,387.0,3,NA
Sm2Fe17,387.0,3,NA
Sm2Fe17,387.0,3,NA
Sm2Fe17,363.0,3,NA
Sm2Fe17,408.0,3,NA
Sm2Fe17,388.0,4 V6,545
Sm2Fe17,389.0,1,404
Sm2Fe17,395.0,2,24
Sm2Fe17,389.0,1,409
Sm2Fe17,391.0,3,NA
Sm2Fe17C,495.0,4 V9,322
Sm2Fe17C,552.0,4 V6,48
Sm2Fe17C,516.0,4 V9,322
Sm2Fe17C,552.0,4 V9,322
Sm2Fe17C0.5N2.4,752.0,4 V9,318
Sm2Fe17C0.5N2.4H0.8,752.0,4 V9,318
Sm2Fe17C1.0,552.0,4 V8,142
Sm2Fe17C1.1N,744.0,4 V6,48
Sm2Fe17C2,670.0,4 V9,318
Sm2Fe17C2,680.0,4 V9,318
Sm2Fe17C2.2,673.0,4 V6,48
Sm2Fe17C2.5,679.0,4 V9,318
Sm2Fe17C2.5,760.0,4 V9,318
Sm2Fe17C2.6,673.0,4 V9,318
Sm2Fe17C2.6H1.1,674.0,4 V9,318
Sm2Fe17C2.6N0.1,678.0,4 V9,318
Sm2Fe17C2.6N0.1H1.0,678.0,4 V9,318
Sm2Fe17C3,668.0,1,409
Sm2Fe17H2,526.0,4 V6,545
Sm2Fe17N2,745.0,4 V9,317
Sm2Fe17N2.3,749.0,4 V6,48
Sm2Fe17N2.3,749.0,4 V9,317
Sm2Fe17N2.5,750.0,4 V9,317
Sm2Fe17N2.9,740.0,4 V9,317
Sm2Fe17N2.94,746.0,4 V9,317
Sm2Fe17N3,749.0,1,377
Sm2Fe17N3,749.0,1,375
Sm2Fe17N3,749.0,4 V9,395
Sm2Fe17N3,749.0,4 V9,395
Sm2Fe17N3,749.0,1,409
Sm2Fe17N3.0,748.0,4 V9,317
Sm2Fe17N3.0H0.8,748.0,4 V9,318
Sm2Fe17N3.1,752.0,4 V9,317
Sm2Fe23B3,663.0,4 V4,31
Sm2Fe23B3,663.0,4 V6,58
Sm2In,150.0,3,NA
Sm2In,150.0,3,NA
Sm2In,150.0,3,NA
Sm2In,150.0,3,NA
Sm2Ni17,641.0,2,25
Sm2Ni17,186.0,2,25
Sm3Co,78.0,3,NA
Sm3Co,78.0,3,NA
Sm3Fe5O12,578.0,2,24
Sm3Fe5O12,562.0,2,24
Sm6Fe11Ga3,462.0,4 V6,68
Sm6Mn23,450.0,4 V6,538
Sm6Mn23,439.0,2,25
Sm6Mn23,450.0,3,NA
Sm7Pd3,183.0,3,NA
SmAl2,122.0,2,24
SmAl2,122.0,3,NA
SmC,30.0,2,24
SmCo10SiC0.5,670.0,4 V6,44
SmCo12B6,172.0,4 V6,56
SmCo12B6,157.0,4 V4,33
SmCo2,205.0,3,NA
SmCo2,230.0,3,NA
SmCo2,230.0,3,NA
SmCo2,227.0,1,405
SmCo2,259.0,2,24
SmCo2,208.0,4 V8,68
SmCo2,200.0,2,24
SmCo2B2,14.0,4 V6,150
SmCo2B2,14.0,4 V4,33
SmCo3B2,40.0,4 V4,33
SmCo3NiB,424.0,4 V6,51
SmCo4B,470.0,1,400
SmCo4B,510.0,4 V4,33
SmCo4B,510.0,4 V6,51
SmCo4B4,176.0,4 V4,33
SmCo4B4,176.0,4 V6,68
SmCo5,1273.0,3,NA
SmCo5,1000.0,4 V9,395
SmCo5,1000.0,4 V9,395
SmCo5,1020.0,1,375
SmCo5,1000.0,4 V4,154
SmCo5,1020.0,1,377
SmCo5,747.0,2,24
SmCo5,1020.0,2,24
SmCo5,1020.0,1,400
SmCo5,1020.0,4 V6,555
SmCo5,1000.0,4 V8,75
SmCo5,1273.0,3,NA
SmCo5,997.0,2,24
SmCo5,1015.0,2,24
SmCo5H2.5,300.0,4 V6,555
SmCo9Si2,473.0,4 V6,44
SmCr4Al8,19.0,4 V6,37
SmCu4Al8,25.0,4 V6,37
SmFe10.2Si0.8Ti,582.0,4 V6,9
SmFe10.5Al0.5Ti,588.0,4 V6,9
SmFe10.5Mo1.5,460.0,4 V6,11
SmFe10.5Si0.5Ti,544.0,4 V6,9
SmFe10.5V1.5,620.0,4 V6,10
SmFe10.5W1.5,520.0,4 V6,12
SmFe10.8Ti1.2,585.0,4 V6,9
SmFe10AlTi,562.0,4 V6,9
SmFe10Cr2,565.0,4 V6,11
SmFe10Mo1.5,475.0,4 V6,12
SmFe10Mo2,483.0,4 V6,11
SmFe10Si2,606.0,4 V6,10
SmFe10SiC0.5,460.0,4 V6,44
SmFe10SiTi,557.0,4 V6,9
SmFe10V2,610.0,4 V6,10
SmFe10W2,532.0,4 V6,12
SmFe11Mo,510.0,4 V6,11
SmFe11Ti,584.0,4 V9,357
SmFe11Ti,584.0,4 V6,9
SmFe11TiC0.8,698.0,4 V6,10
SmFe11TiH1.2,627.0,4 V6,10
SmFe11TiN,743.0,4 V9,357
SmFe11TiN0.8,769.0,4 V6,10
SmFe2,660.0,4 V8,68
SmFe2,675.0,3,NA
SmFe2,674.0,2,24
SmFe2,675.0,2,24
SmFe2,688.0,1,405
SmFe2,676.0,4 V6,546
SmFe2,677.0,3,NA
SmFe2,676.0,4 V5,102
SmFe2,677.0,3,NA
SmFe2,677.0,3,NA
SmFe2Co2B,768.0,4 V6,51
SmFe2Ni2B,495.0,4 V6,51
SmFe3,650.0,3,NA
SmFe3,663.0,3,NA
SmFe3,651.0,2,24
SmFe3CoB,721.0,4 V6,51
SmFe4Al8,108.0,4 V6,37
SmFe5Al7,220.0,4 V6,36
SmFe5Co5Si2,850.0,4 V6,11
SmFe7,399.0,2,24
